Repository: batterysim/esctoolbox-python

# ESCtoolbox (Python version)

This is a Python version of Gregory Plett's enhanced self-correcting (ESC)
battery cell model. The original code is written in Matlab which is available
in the ESCtoolbox at
[mocha-java.uccs.edu/BMS1/](http://mocha-java.uccs.edu/BMS1/).

## OCV model

The open-circuit voltage (OCV) files are located in the `ocv_model/` folder
where the OCV model is the `ocv.py` file. The results and plots generated from
this model should be similar to the Matlab `runProcessOCV.m` plots. The
`funcs.py` file contains the `OCVfromSOCtemp` function while the `models.py`
file contains model objects used by the OCV model. The `data.py` file plots the
experimental data from the csv files located in the `a123_data/` folder.

Battery test data for the A123 cell is available in the `a123_data/` folder as
csv files. The data files were exported from the Excel spreadsheets in the
`OCV_Files/A123_OCV` directory of the Matlab ESCtoolbox. Plots of the battery
test data are generated with the `data_plots.py` script. Change the tc variable
to view plots from the other temperature tests. For example, change the `tc`
string to `N05` to create plots for the CSV files named A123_OCV_N05_S1,
A123_OCV_N05_S2, A123_OCV_N05_S3, and A123_OCV_N05_S4. The figures produced
from the script should be similar to the graphs shown in the `A123_OCV_N05_S1`,
`A123_OCV_N05_S2`, `A123_OCV_N05_S3`, and `A123_OCV_N05_S4` Excel spreadsheets.

See the comments in each file for more information.

## DYN model

In progress...

## Usage

Clone or download the files to your local machine. Start iPython from within
the `ocv_model/` directory then type `run ocv.py` to run the OCV model.

File: a123_data/A123_OCV_N05_S3.csv (part 1 of 29)
Data_Point,Test_Time(s),Date_Time,Step_Time(s),Step_Index,Cycle_Index,Current(A),Voltage(V),Charge_Capacity(Ah),Discharge_Capacity(Ah),Charge_Energy(Wh),Discharge_Energy(Wh),dV/dt(V/s),Internal_Resistance(Ohm),Is_FC_Data,AC_Impedance(Ohm),ACI_Phase_Angle(Deg)
1,60.00413333,10/28/2013 16:07:56,59.95108414,1,1,0,2.199407816,0,0,0,0,-3.26157E-05,0,0,0,0
2,120.0203413,10/28/2013 16:08:56,119.9672922,1,1,0,2.200222492,0,0,0,0,0,0,0,0,0
3,180.0332469,10/28/2013 16:09:56,179.9801978,1,1,0,2.200711489,0,0,0,0,3.26157E-05,0,0,0,0
4,240.0477316,10/28/2013 16:10:56,239.9946824,1,1,0,2.201363325,0,0,0,0,3.26157E-05,0,0,0,0
5,300.0622647,10/28/2013 16:11:56,300.0092155,1,1,0,2.201852083,0,0,0,0,6.51836E-05,0,0,0,0
6,360.0768268,10/28/2013 16:12:56,360.0237776,1,1,0,2.20250392,0,0,0,0,6.51836E-05,0,0,0,0
7,420.0913323,10/28/2013 16:13:56,420.0382831,1,1,0,2.203155518,0,0,0,0,6.5136E-05,0,0,0,0
8,480.1058746,10/28/2013 16:14:56,480.0528254,1,1,0,2.203155518,0,0,0,0,-9.77993E-05,0,0,0,0
9,540.1204232,10/28/2013 16:15:56,540.067374,1,1,0,2.203644514,0,0,0,0,-6.51836E-05,0,0,0,0
10,600.1350334,10/28/2013 16:16:56,600.0819842,1,1,0,2.20445919,0,0,0,0,3.2568E-05,0,0,0,0
11,660.1495554,10/28/2013 16:17:56,660.0965062,1,1,0,2.204785109,0,0,0,0,0,0,0,0,0
12,720.1641014,10/28/2013 16:18:56,720.1110522,1,1,0,2.205273867,0,0,0,0,3.2568E-05,0,0,0,0
13,780.1785597,10/28/2013 16:19:56,780.1255105,1,1,0,2.205599785,0,0,0,0,-3.26157E-05,0,0,0,0
14,840.1931012,10/28/2013 16:20:56,840.140052,1,1,0,2.206414461,0,0,0,0,6.51836E-05,0,0,0,0
15,900.2076313,10/28/2013 16:21:56,900.154582,1,1,0,2.206414461,0,0,0,0,0,0,0,0,0
16,960.2222201,10/28/2013 16:22:56,960.1691709,1,1,0,2.206903458,0,0,0,0,0,0,0,0,0
17,1020.236708,10/28/2013 16:23:56,1020.183659,1,1,0,2.207392216,0,0,0,0,3.2568E-05,0,0,0,0
18,1080.251254,10/28/2013 16:24:56,1080.198205,1,1,0,2.207880974,0,0,0,0,9.77516E-05,0,0,0,0
19,1140.265783,10/28/2013 16:25:57,1140.212733,1,1,0,2.207880974,0,0,0,0,-3.26157E-05,0,0,0,0
20,1200.280317,10/28/2013 16:26:57,1200.227267,1,1,0,2.208206892,0,0,0,0,-3.26157E-05,0,0,0,0
21,1260.294947,10/28/2013 16:27:57,1260.241898,1,1,0,2.20853281,0,0,0,0,-3.26157E-05,0,0,0,0
22,1320.3094,10/28/2013 16:28:57,1320.256351,1,1,0,2.209184647,0,0,0,0,3.26157E-05,0,0,0,0
23,1380.323935,10/28/2013 16:29:57,1380.270886,1,1,0,2.209184647,0,0,0,0,-6.51836E-05,0,0,0,0
24,1440.338462,10/28/2013 16:30:57,1440.285413,1,1,0,2.209510565,0,0,0,0,0,0,0,0,0
25,1500.353005,10/28/2013 16:31:57,1500.299956,1,1,0,2.209999323,0,0,0,0,0,0,0,0,0
26,1560.367536,10/28/2013 16:32:57,1560.314487,1,1,0,2.210325241,0,0,0,0,0,0,0,0,0
27,1620.382162,10/28/2013 16:33:57,1620.329113,1,1,0,2.210488319,0,0,0,0,0,0,0,0,0
28,1680.396635,10/28/2013 16:34:57,1680.343585,1,1,0,2.210977077,0,0,0,0,0,0,0,0,0
29,1740.411241,10/28/2013 16:35:57,1740.358192,1,1,0,2.211139917,0,0,0,0,0,0,0,0,0
30,1800.425775,10/28/2013 16:36:57,1800.372726,1,1,0,2.211465836,0,0,0,0,3.2568E-05,0,0,0,0
31,1860.440228,10/28/2013 16:37:57,1860.387179,1,1,0,2.211628914,0,0,0,0,3.26157E-05,0,0,0,0
32,1920.454761,10/28/2013 16:38:57,1920.401711,1,1,0,2.211791754,0,0,0,0,0,0,0,0,0
33,1980.469334,10/28/2013 16:39:57,1980.416284,1,1,0,2.211954832,0,0,0,0,0,0,0,0,0
34,2040.483974,10/28/2013 16:40:57,2040.430924,1,1,0,2.212280512,0,0,0,0,0,0,0,0,0
35,2100.498364,10/28/2013 16:41:57,2100.445315,1,1,0,2.21244359,0,0,0,0,0,0,0,0,0
36,2160.512925,10/28/2013 16:42:57,2160.459876,1,1,0,2.21260643,0,0,0,0,-3.26157E-05,0,0,0,0
37,2220.527451,10/28/2013 16:43:57,2220.474402,1,1,0,2.212932348,0,0,0,0,-3.26157E-05,0,0,0,0
38,2280.542044,10/28/2013 16:44:57,2280.488995,1,1,0,2.213095427,0,0,0,0,-3.2568E-05,0,0,0,0
39,2340.556565,10/28/2013 16:45:57,2340.503516,1,1,0,2.213747025,0,0,0,0,9.77516E-05,0,0,0,0
40,2400.571032,10/28/2013 16:46:57,2400.517982,1,1,0,2.213584185,0,0,0,0,0,0,0,0,0
41,2460.585572,10/28/2013 16:47:57,2460.532523,1,1,0,2.213747025,0,0,0,0,0,0,0,0,0
42,2520.600105,10/28/2013 16:48:57,2520.547055,1,1,0,2.214398861,0,0,0,0,6.51836E-05,0,0,0,0
43,2580.614637,10/28/2013 16:49:57,2580.561588,1,1,0,2.214236021,0,0,0,0,0,0,0,0,0
44,2640.629179,10/28/2013 16:50:57,2640.576129,1,1,0,2.214561939,0,0,0,0,3.26157E-05,0,0,0,0
45,2700.643777,10/28/2013 16:51:57,2700.590728,1,1,0,2.214561939,0,0,0,0,-6.51836E-05,0,0,0,0
46,2760.658238,10/28/2013 16:52:57,2760.605189,1,1,0,2.214887857,0,0,0,0,0,0,0,0,0
47,2820.672763,10/28/2013 16:53:57,2820.619713,1,1,0,2.215213537,0,0,0,0,0,0,0,0,0
48,2880.687292,10/28/2013 16:54:57,2880.634243,1,1,0,2.215213537,0,0,0,0,-6.51836E-05,0,0,0,0
49,2940.701833,10/28/2013 16:55:57,2940.648784,1,1,0,2.215376616,0,0,0,0,-3.2568E-05,0,0,0,0
50,3000.716376,10/28/2013 16:56:57,3000.663327,1,1,0,2.215865374,0,0,0,0,3.2568E-05,0,0,0,0
51,3060.730965,10/28/2013 16:57:57,3060.677916,1,1,0,2.215702534,0,0,0,0,0,0,0,0,0
52,3120.745422,10/28/2013 16:58:57,3120.692373,1,1,0,2.215865374,0,0,0,0,-3.26157E-05,0,0,0,0
53,3180.760125,10/28/2013 16:59:57,3180.707076,1,1,0,2.216028452,0,0,0,0,0,0,0,0,0
54,3240.774505,10/28/2013 17:00:57,3240.721455,1,1,0,2.21635437,0,0,0,0,3.26157E-05,0,0,0,0
55,3300.78902,10/28/2013 17:01:57,3300.735971,1,1,0,2.21651721,0,0,0,0,3.2568E-05,0,0,0,0
56,3360.803559,10/28/2013 17:02:57,3360.75051,1,1,0,2.21668005,0,0,0,0,-3.26157E-05,0,0,0,0
57,3420.818095,10/28/2013 17:03:57,3420.765046,1,1,0,2.21668005,0,0,0,0,-3.26157E-05,0,0,0,0
58,3480.832637,10/28/2013 17:04:57,3480.779588,1,1,0,2.217005968,0,0,0,0,0,0,0,0,0
59,3540.847167,10/28/2013 17:05:57,3540.794118,1,1,0,2.217005968,0,0,0,0,-3.26157E-05,0,0,0,0
60,3600.861558,10/28/2013 17:06:57,3600.808509,1,1,0,2.217494965,0,0,0,0,9.77993E-05,0,0,0,0
61,3660.876235,10/28/2013 17:07:57,3660.823186,1,1,0,2.217494965,0,0,0,0,3.26157E-05,0,0,0,0
62,3720.890773,10/28/2013 17:08:57,3720.837724,1,1,0,2.217657804,0,0,0,0,0,0,0,0,0
63,3780.905283,10/28/2013 17:09:57,3780.852233,1,1,0,2.217983723,0,0,0,0,0,0,0,0,0
64,3840.920018,10/28/2013 17:10:57,3840.866969,1,1,0,2.217983723,0,0,0,0,-3.26157E-05,0,0,0,0
65,3900.934587,10/28/2013 17:11:57,3900.881538,1,1,0,2.218146801,0,0,0,0,-3.2568E-05,0,0,0,0
66,3960.949502,10/28/2013 17:12:57,3960.896452,1,1,0,2.218309641,0,0,0,0,-3.2568E-05,0,0,0,0
67,4020.963474,10/28/2013 17:13:57,4020.910424,1,1,0,2.218635559,0,0,0,0,0,0,0,0,0
68,4080.978023,10/28/2013 17:14:57,4080.924974,1,1,0,2.218635559,0,0,0,0,-3.2568E-05,0,0,0,0
69,4140.992569,10/28/2013 17:15:57,4140.93952,1,1,0,2.218798399,0,0,0,0,0,0,0,0,0
70,4201.007041,10/28/2013 17:16:57,4200.953992,1,1,0,2.218961477,0,0,0,0,-3.2568E-05,0,0,0,0
71,4261.021575,10/28/2013 17:17:57,4260.968526,1,1,0,2.219287395,0,0,0,0,6.51836E-05,0,0,0,0
72,4321.036182,10/28/2013 17:18:57,4320.983133,1,1,0,2.219287395,0,0,0,0,0,0,0,0,0
73,4381.050695,10/28/2013 17:19:57,4380.997646,1,1,0,2.219287395,0,0,0,0,-3.2568E-05,0,0,0,0
74,4441.065151,10/28/2013 17:20:57,4441.012102,1,1,0,2.219613314,0,0,0,0,0,0,0,0,0
75,4501.079678,10/28/2013 17:21:57,4501.026629,1,1,0,2.219450235,0,0,0,0,-3.26157E-05,0,0,0,0
76,4561.094222,10/28/2013 17:22:57,4561.041173,1,1,0,2.219613314,0,0,0,0,0,0,0,0,0
77,4621.10875,10/28/2013 17:23:57,4621.055701,1,1,0,2.219776154,0,0,0,0,-3.2568E-05,0,0,0,0
78,4681.123289,10/28/2013 17:24:57,4681.070239,1,1,0,2.219938993,0,0,0,0,-6.51836E-05,0,0,0,0
79,4741.137835,10/28/2013 17:25:57,4741.084786,1,1,0,2.220102072,0,0,0,0,0,0,0,0,0
80,4801.152413,10/28/2013 17:26:57,4801.099364,1,1,0,2.220264912,0,0,0,0,0,0,0,0,0
81,4861.16688,10/28/2013 17:27:57,4861.113831,1,1,0,2.22042799,0,0,0,0,0,0,0,0,0
82,4921.181416,10/28/2013 17:28:57,4921.128367,1,1,0,2.220753908,0,0,0,0,3.26157E-05,0,0,0,0
83,4981.195945,10/28/2013 17:29:58,4981.142896,1,1,0,2.220753908,0,0,0,0,0,0,0,0,0
84,5041.210555,10/28/2013 17:30:58,5041.157506,1,1,0,2.220916748,0,0,0,0,3.2568E-05,0,0,0,0
85,5101.225033,10/28/2013 17:31:58,5101.171984,1,1,0,2.220916748,0,0,0,0,-3.26157E-05,0,0,0,0
86,5161.239564,10/28/2013 17:32:58,5161.186514,1,1,0,2.221242666,0,0,0,0,3.2568E-05,0,0,0,0
87,5221.254083,10/28/2013 17:33:58,5221.201033,1,1,0,2.221242666,0,0,0,0,0,0,0,0,0
88,5281.268619,10/28/2013 17:34:58,5281.21557,1,1,0,2.221405506,0,0,0,0,3.2568E-05,0,0,0,0
89,5341.283143,10/28/2013 17:35:58,5341.230094,1,1,0,2.221568584,0,0,0,0,6.51836E-05,0,0,0,0
90,5401.297693,10/28/2013 17:36:58,5401.244644,1,1,0,2.221731424,0,0,0,0,0,0,0,0,0
91,5461.312219,10/28/2013 17:37:58,5461.25917,1,1,0,2.221568584,0,0,0,0,0,0,0,0,0
92,5521.326821,10/28/2013 17:38:58,5521.273771,1,1,0,2.221894503,0,0,0,0,-3.2568E-05,0,0,0,0
93,5581.341306,10/28/2013 17:39:58,5581.288257,1,1,0,2.221894503,0,0,0,0,-3.2568E-05,0,0,0,0
94,5641.355842,10/28/2013 17:40:58,5641.302793,1,1,0,2.222057343,0,0,0,0,0,0,0,0,0
95,5701.370385,10/28/2013 17:41:58,5701.317336,1,1,0,2.222220421,0,0,0,0,0,0,0,0,0
96,5761.384888,10/28/2013 17:42:58,5761.331839,1,1,0,2.222546339,0,0,0,0,6.51836E-05,0,0,0,0
97,5821.399422,10/28/2013 17:43:58,5821.346373,1,1,0,2.222546339,0,0,0,0,0,0,0,0,0
98,5881.41408,10/28/2013 17:44:58,5881.36103,1,1,0,2.222546339,0,0,0,0,-3.2568E-05,0,0,0,0
99,5941.42857,10/28/2013 17:45:58,5941.375521,1,1,0,2.222709179,0,0,0,0,0,0,0,0,0
100,6001.443046,10/28/2013 17:46:58,6001.389996,1,1,0,2.223035097,0,0,0,0,6.51836E-05,0,0,0,0
101,6061.457571,10/28/2013 17:47:58,6061.404522,1,1,0,2.222872019,0,0,0,0,-3.26157E-05,0,0,0,0
102,6121.47218,10/28/2013 17:48:58,6121.419131,1,1,0,2.223197937,0,0,0,0,3.2568E-05,0,0,0,0
103,6181.486696,10/28/2013 17:49:58,6181.433647,1,1,0,2.223361015,0,0,0,0,6.51836E-05,0,0,0,0
104,6241.501155,10/28/2013 17:50:58,6241.448106,1,1,0,2.223197937,0,0,0,0,3.2568E-05,0,0,0,0
105,6301.515749,10/28/2013 17:51:58,6301.4627,1,1,0,2.223197937,0,0,0,0,-3.26157E-05,0,0,0,0
106,6361.530219,10/28/2013 17:52:58,6361.47717,1,1,0,2.223361015,0,0,0,0,0,0,0,0,0
107,6421.544757,10/28/2013 17:53:58,6421.491708,1,1,0,2.223849773,0,0,0,0,6.51836E-05,0,0,0,0
108,6481.559342,10/28/2013 17:54:58,6481.506293,1,1,0,2.223523855,0,0,0,0,0,0,0,0,0
109,6541.573812,10/28/2013 17:55:58,6541.520763,1,1,0,2.223849773,0,0,0,0,0,0,0,0,0
110,6601.58835,10/28/2013 17:56:58,6601.5353,1,1,0,2.223849773,0,0,0,0,0,0,0,0,0
111,6661.602875,10/28/2013 17:57:58,6661.549826,1,1,0,2.224012852,0,0,0,0,-3.2568E-05,0,0,0,0
112,6721.617475,10/28/2013 17:58:58,6721.564426,1,1,0,2.224175692,0,0,0,0,3.2568E-05,0,0,0,0
113,6781.631944,10/28/2013 17:59:58,6781.578895,1,1,0,2.224338531,0,0,0,0,3.2568E-05,0,0,0,0
114,6841.646493,10/28/2013 18:00:58,6841.593444,1,1,0,2.224175692,0,0,0,0,0,0,0,0,0
115,6901.661012,10/28/2013 18:01:58,6901.607963,1,1,0,2.224338531,0,0,0,0,-3.26157E-05,0,0,0,0
116,6961.675552,10/28/2013 18:02:58,6961.622502,1,1,0,2.22450161,0,0,0,0,0,0,0,0,0
117,7021.690123,10/28/2013 18:03:58,7021.637074,1,1,0,2.22450161,0,0,0,0,-6.51836E-05,0,0,0,0
118,7081.704622,10/28/2013 18:04:58,7081.651572,1,1,0,2.224827528,0,0,0,0,-3.2568E-05,0,0,0,0
119,7141.719196,10/28/2013 18:05:58,7141.666147,1,1,0,2.224990368,0,0,0,0,0,0,0,0,0
120,7200.062052,10/28/2013 18:06:56,7200.009003,1,1,0,2.225153446,0,0,0,0,3.26157E-05,0,0,0,0
121,7210.077659,10/28/2013 18:07:07,10.01542618,2,1,0.076666199,2.395595312,0.000213235,0,0.000495658,0,0.009972334,0,0,0,0
122,7220.093332,10/28/2013 18:07:17,20.03109939,2,1,0.076666199,2.453115463,0.000426463,0,0.00101388,0,0.002933073,0,0,0,0
123,7230.108488,10/28/2013 18:07:27,30.04625577,2,1,0.076631136,2.47185421,0.000639689,0,0.001539181,0,0.00117321,0,0,0,0
124,7240.123919,10/28/2013 18:07:37,40.06168665,2,1,0.076701261,2.482771635,0.000852928,0,0.002067509,0,0.00074954,0,0,0,0
125,7250.139377,10/28/2013 18:07:47,50.07714479,2,1,0.076666199,2.491081953,0.001066158,0,0.002597811,0,0.000651789,0,0,0,0
126,7260.154814,10/28/2013 18:07:57,60.09258162,2,1,0.076596081,2.49759984,0.001279403,0,0.003129746,0,0.000488853,0,0,0,0
127,7270.170264,10/28/2013 18:08:07,70.10803136,2,1,0.076631136,2.504280567,0.001492633,0,0.003663031,0,0.000554037,0,0,0,0
128,7280.185696,10/28/2013 18:08:17,80.12346358,2,1,0.076596081,2.50965786,0.001705859,0,0.004197568,0,0.00042367,0,0,0,0
129,7290.201256,10/28/2013 18:08:27,90.13902375,2,1,0.076631136,2.514872074,0.001919089,0,0.004733275,0,0.000391054,0,0,0,0
130,7300.216664,10/28/2013 18:08:37,100.1544312,2,1,0.076666199,2.520086288,0.00213232,0,0.005270074,0,0.000456238,0,0,0,0
131,7310.232052,10/28/2013 18:08:47,110.1698195,2,1,0.076666199,2.524648905,0.002345554,0,0.005807929,0,0.000325918,0,0,0,0
132,7320.247538,10/28/2013 18:08:57,120.185305,2,1,0.076631136,2.529374361,0.002558786,0,0.006346783,0,0.000325918,0,0,0,0
133,7330.262907,10/28/2013 18:09:07,130.2006744,2,1,0.076631136,2.533773899,0.002772012,0,0.006886605,0,0.000325918,0,0,0,0
134,7340.278413,10/28/2013 18:09:17,140.2161809,2,1,0.076631136,2.538499355,0.00298524,0,0.007427395,0,0.000358486,0,0,0,0
135,7350.294003,10/28/2013 18:09:27,150.2317705,2,1,0.076631136,2.542898893,0.003198467,0,0.007969134,0,0.000358486,0,0,0,0
136,7360.309246,10/28/2013 18:09:37,160.2470137,2,1,0.076631136,2.547298431,0.003411685,0,0.0085118,0,0.000325918,0,0,0,0
137,7370.324689,10/28/2013 18:09:47,170.2624562,2,1,0.076666199,2.552023888,0.003624905,0,0.009055421,0,0.000391102,0,0,0,0
138,7380.340124,10/28/2013 18:09:57,180.2778918,2,1,0.076631136,2.556423426,0.00383813,0,0.009600012,0,0.000391102,0,0,0,0
139,7390.35559,10/28/2013 18:10:07,190.2933571,2,1,0.076631136,2.560822964,0.004051361,0,0.010145585,0,0.000358486,0,0,0,0
140,7400.371016,10/28/2013 18:10:17,200.3087836,2,1,0.076631136,2.565385342,0.004264576,0,0.010692091,0,0.000358486,0,0,0,0
141,7410.386517,10/28/2013 18:10:27,210.3242844,2,1,0.076666199,2.570273876,0.004477792,0,0.011239588,0,0.000391102,0,0,0,0
142,7420.401959,10/28/2013 18:10:37,220.3397266,2,1,0.076631136,2.574836254,0.004691014,0,0.011788105,0,0.000325871,0,0,0,0
143,7430.417417,10/28/2013 18:10:47,230.3551846,2,1,0.076666199,2.57956171,0.004904227,0,0.012337602,0,0.000358486,0,0,0,0
144,7440.432779,10/28/2013 18:10:57,240.3705469,2,1,0.076666199,2.584124327,0.005117432,0,0.012888083,0,0.000325918,0,0,0,0
145,7450.448241,10/28/2013 18:11:07,250.3860087,2,1,0.076596081,2.588849783,0.005330651,0,0.013439596,0,0.000358486,0,0,0,0
146,7460.463687,10/28/2013 18:11:17,260.4014541,2,1,0.076631136,2.593575239,0.005543871,0,0.013992101,0,0.00042367,0,0,0,0
147,7470.479188,10/28/2013 18:11:27,270.4169559,2,1,0.076701261,2.598300695,0.005757073,0,0.014545535,0,0.00042367,0,0,0,0
148,7480.494546,10/28/2013 18:11:37,280.432313,2,1,0.076596081,2.602374315,0.005970276,0,0.015099933,0,0.000358486,0,0,0,0
149,7490.510072,10/28/2013 18:11:47,290.4478395,2,1,0.076631136,2.606936693,0.006183493,0,0.015655315,0,0.000325871,0,0,0,0
150,7500.525448,10/28/2013 18:11:57,300.4632154,2,1,0.076631136,2.611173391,0.006396696,0,0.016211574,0,0.000325918,0,0,0,0
151,7510.540884,10/28/2013 18:12:07,310.4786518,2,1,0.076701261,2.615572929,0.006609902,0,0.016768743,0,0.000391054,0,0,0,0
152,7520.556321,10/28/2013 18:12:17,320.4940882,2,1,0.076631136,2.619483709,0.006823103,0,0.017326785,0,0.000293303,0,0,0,0
153,7530.57178,10/28/2013 18:12:27,330.5095478,2,1,0.076631136,2.623394251,0.007036335,0,0.017885766,0,0.000293303,0,0,0,0
154,7540.587254,10/28/2013 18:12:37,340.5250214,2,1,0.076631136,2.627468109,0.007249544,0,0.018445529,0,0.000325918,0,0,0,0
155,7550.60268,10/28/2013 18:12:47,350.5404471,2,1,0.076596081,2.631215811,0.007462748,0,0.019006103,0,0.000293303,0,0,0,0
156,7560.618103,10/28/2013 18:12:57,360.5558703,2,1,0.076631136,2.634800673,0.007675953,0,0.019567483,0,0.000260735,0,0,0,0
157,7570.633546,10/28/2013 18:13:07,370.5713137,2,1,0.076596081,2.638548374,0.00788917,0,0.020129687,0,0.000293303,0,0,0,0
158,7580.648996,10/28/2013 18:13:17,380.5867639,2,1,0.076701261,2.642296076,0.008102378,0,0.020692642,0,0.000325871,0,0,0,0
159,7590.664427,10/28/2013 18:13:27,390.6021946,2,1,0.076701261,2.645718098,0.008315596,0,0.021256378,0,0.000325918,0,0,0,0
160,7600.679884,10/28/2013 18:13:37,400.617651,2,1,0.076631136,2.649139881,0.00852881,0,0.021820851,0,0.000260735,0,0,0,0
161,7610.695369,10/28/2013 18:13:47,410.6331369,2,1,0.076666199,2.652724743,0.008742031,0,0.022386072,0,0.000325918,0,0,0,0
162,7620.710768,10/28/2013 18:13:57,420.648535,2,1,0.076596081,2.655657768,0.008955249,0,0.022952002,0,0.000228119,0,0,0,0
163,7630.726205,10/28/2013 18:14:07,430.6639727,2,1,0.076701261,2.65924263,0.009168475,0,0.023518662,0,0.000260735,0,0,0,0
164,7640.74182,10/28/2013 18:14:17,440.6795873,2,1,0.076666199,2.662501574,0.0093817,0,0.024086012,0,0.000293303,0,0,0,0
165,7650.757083,10/28/2013 18:14:27,450.6948503,2,1,0.076631136,2.665597439,0.009594928,0,0.024654056,0,0.000228119,0,0,0,0
166,7660.772628,10/28/2013 18:14:37,460.7103953,2,1,0.076631136,2.668693542,0.009808167,0,0.025222807,0,0.000228167,0,0,0,0
167,7670.789484,10/28/2013 18:14:47,470.7272511,2,1,0.076631136,2.671789408,0.010021421,0,0.02579225,0,0.000228119,0,0,0,0
168,7680.803476,10/28/2013 18:14:57,480.7412433,2,1,0.076631136,2.674722433,0.010234621,0,0.026362207,0,0.000195551,0,0,0,0
169,7690.818933,10/28/2013 18:15:07,490.7567005,2,1,0.076596081,2.677818537,0.01044785,0,0.026932892,0,0.000195551,0,0,0,0
170,7700.834307,10/28/2013 18:15:17,500.7720744,2,1,0.076596081,2.680751562,0.010661076,0,0.0275042,0,0.000195551,0,0,0,0
171,7710.849622,10/28/2013 18:15:27,510.7873894,2,1,0.076596081,2.683684587,0.010873966,0,0.028075236,0,0.000259936,0,0,0,0
172,7720.865269,10/28/2013 18:15:37,520.8030362,2,1,0.076631136,2.686617613,0.011087535,0,0.028648719,0,0.000228119,0,0,0,0
173,7730.880703,10/28/2013 18:15:47,530.8184708,2,1,0.076631136,2.68922472,0.01130077,0,0.029221916,0,0.000195551,0,0,0,0
174,7740.896061,10/28/2013 18:15:57,540.8338281,2,1,0.076596081,2.692320585,0.011514002,0,0.029795705,0,0.000228119,0,0,0,0
175,7750.911522,10/28/2013 18:16:07,550.8492895,2,1,0.076631136,2.695090771,0.011727238,0,0.030370099,0,0.000195551,0,0,0,0
176,7760.926948,10/28/2013 18:16:17,560.8647152,2,1,0.076631136,2.697860718,0.01194047,0,0.030945074,0,0.000228119,0,0,0,0
177,7770.942408,10/28/2013 18:16:27,570.8801754,2,1,0.076701261,2.700630903,0.012153708,0,0.031520647,0,0.000260735,0,0,0,0
178,7780.957919,10/28/2013 18:16:37,580.8956866,2,1,0.076631136,2.70323801,0.012366949,0,0.032096802,0,0.000195503,0,0,0,0
179,7790.973282,10/28/2013 18:16:47,590.9110494,2,1,0.076666199,2.706008196,0.012580191,0,0.032673529,0,0.000260735,0,0,0,0
180,7800.988713,10/28/2013 18:16:57,600.9264805,2,1,0.076666199,2.708778143,0.01279344,0,0.033250831,0,0.000260687,0,0,0,0
181,7811.004167,10/28/2013 18:17:07,610.9419339,2,1,0.076666199,2.71105957,0.013006681,0,0.033828669,0,0.000195551,0,0,0,0
182,7821.019627,10/28/2013 18:17:17,620.9573942,2,1,0.076631136,2.713503599,0.013219927,0,0.034407066,0,0.00013032,0,0,0,0
183,7831.035051,10/28/2013 18:17:27,630.972818,2,1,0.076596081,2.715947866,0.013433163,0,0.034985971,0,0.000162935,0,0,0,0
184,7841.050485,10/28/2013 18:17:38,640.9882524,2,1,0.076666199,2.718554974,0.013646401,0,0.035565415,0,0.000228119,0,0,0,0
185,7851.065947,10/28/2013 18:17:48,651.0037148,2,1,0.076631136,2.720836163,0.013859653,0,0.036145426,0,0.000162935,0,0,0,0
186,7861.081449,10/28/2013 18:17:58,661.019216,2,1,0.076701261,2.723769188,0.014072897,0,0.036725935,0,0.000260687,0,0,0,0
187,7871.096819,10/28/2013 18:18:08,671.0345862,2,1,0.076666199,2.725887537,0.014286135,0,0.037306937,0,0.000228119,0,0,0,0
188,7881.112254,10/28/2013 18:18:18,681.0500213,2,1,0.076701261,2.728331804,0.014499369,0,0.037888434,0,0.000228119,0,0,0,0
189,7891.127746,10/28/2013 18:18:28,691.0655137,2,1,0.076631136,2.730612993,0.014712604,0,0.038470438,0,0.000195503,0,0,0,0
190,7901.143137,10/28/2013 18:18:38,701.0809042,2,1,0.076666199,2.733057261,0.014925827,0,0.039052899,0,0.000228119,0,0,0,0
191,7911.158586,10/28/2013 18:18:48,711.0963535,2,1,0.076631136,2.73517561,0.015139046,0,0.039635837,0,0.000162935,0,0,0,0
192,7921.174034,10/28/2013 18:18:58,721.1118017,2,1,0.076631136,2.737293959,0.015352267,0,0.040219262,0,0.000130367,0,0,0,0
193,7931.189479,10/28/2013 18:19:08,731.1272467,2,1,0.076631136,2.739575148,0.015565485,0,0.040803154,0,0.000162935,0,0,0,0
194,7941.204991,10/28/2013 18:19:18,741.1427588,2,1,0.076666199,2.742019415,0.015778709,0,0.041387539,0,0.000228167,0,0,0,0
195,7951.220361,10/28/2013 18:19:28,751.1581287,2,1,0.076631136,2.743974686,0.015991919,0,0.041972348,0,0.000130367,0,0,0,0
196,7961.235795,10/28/2013 18:19:38,761.1735629,2,1,0.076631136,2.746093035,0.016205122,0,0.042557597,0,0.000162983,0,0,0,0
197,7971.251328,10/28/2013 18:19:48,771.1890954,2,1,0.076631136,2.748211145,0.016418331,0,0.043143317,0,0.00013032,0,0,0,0
198,7981.266684,10/28/2013 18:19:58,781.2044514,2,1,0.076631136,2.750329494,0.01663153,0,0.043729464,0,0.000195503,0,0,0,0
199,7991.282285,10/28/2013 18:20:08,791.2200529,2,1,0.076631136,2.752447844,0.016844736,0,0.044316075,0,0.000162935,0,0,0,0
200,8001.297571,10/28/2013 18:20:18,801.2353384,2,1,0.076631136,2.754403114,0.01705792,0,0.044903048,0,0.000162935,0,0,0,0
201,8011.313012,10/28/2013 18:20:28,811.2507795,2,1,0.076631136,2.756358624,0.017271117,0,0.045490495,0,0.000130367,0,0,0,0
202,8021.32846,10/28/2013 18:20:38,821.2662279,2,1,0.076596081,2.758313894,0.017484304,0,0.046078346,0,0.000130367,0,0,0,0
203,8031.343918,10/28/2013 18:20:48,831.2816853,2,1,0.076631136,2.760432243,0.017697486,0,0.046666602,0,0.000162935,0,0,0,0
204,8041.359359,10/28/2013 18:20:58,841.2971263,2,1,0.076631136,2.762387514,0.017910659,0,0.047255255,0,0.000162935,0,0,0,0
205,8051.374783,10/28/2013 18:21:08,851.3125509,2,1,0.076631136,2.764343023,0.018123833,0,0.047844324,0,0.000162983,0,0,0,0
206,8061.390237,10/28/2013 18:21:18,861.3280043,2,1,0.076631136,2.766298294,0.018336999,0,0.048433783,0,0.000195551,0,0,0,0
207,8071.405672,10/28/2013 18:21:28,871.3434397,2,1,0.076631136,2.768090725,0.018550169,0,0.049023661,0,0.000130367,0,0,0,0
208,8081.421117,10/28/2013 18:21:38,881.3588845,2,1,0.076596081,2.770045996,0.018763338,0,0.04961394,0,0.00013032,0,0,0,0
209,8091.436551,10/28/2013 18:21:48,891.3743188,2,1,0.076631136,2.772001505,0.018976512,0,0.050204639,0,0.000162983,0,0,0,0
210,8101.452,10/28/2013 18:21:58,901.389767,2,1,0.076596081,2.773468018,0.019189685,0,0.050795725,0,6.51836E-05,0,0,0,0
211,8111.467515,10/28/2013 18:22:08,911.4052826,2,1,0.076596081,2.775586367,0.019402858,0,0.051387198,0,0.000195551,0,0,0,0
212,8121.482955,10/28/2013 18:22:18,921.420722,2,1,0.076596081,2.777378559,0.019616018,0,0.051979026,0,0.00013032,0,0,0,0
213,8131.498408,10/28/2013 18:22:28,931.4361752,2,1,0.076631136,2.77900815,0.019829176,0,0.052571228,0,9.77516E-05,0,0,0,0
214,8141.513839,10/28/2013 18:22:38,941.451606,2,1,0.076596081,2.780800581,0.020042336,0,0.053163821,0,9.77993E-05,0,0,0,0
215,8151.529294,10/28/2013 18:22:48,951.4670616,2,1,0.076596081,2.782755852,0.020255495,0,0.053756789,0,0.000162935,0,0,0,0
216,8161.54479,10/28/2013 18:22:58,961.4825572,2,1,0.076596081,2.784385443,0.020468652,0,0.054350121,0,0.000130367,0,0,0,0
217,8171.5601,10/28/2013 18:23:08,971.4978674,2,1,0.076596081,2.786014795,0.020681812,0,0.054943836,0,9.77516E-05,0,0,0,0
218,8181.575579,10/28/2013 18:23:18,981.5133462,2,1,0.076596081,2.787644386,0.020894974,0,0.055537922,0,9.77993E-05,0,0,0,0
219,8191.591004,10/28/2013 18:23:28,991.5287712,2,1,0.076631136,2.789599657,0.021108138,0,0.05613238,0,0.000162935,0,0,0,0
220,8201.606448,10/28/2013 18:23:38,1001.544215,2,1,0.076631136,2.791392088,0.021321307,0,0.056727213,0,0.000162935,0,0,0,0
221,8211.621867,10/28/2013 18:23:48,1011.559634,2,1,0.076596081,2.792858601,0.021534474,0,0.057322398,0,0.000130367,0,0,0,0
222,8221.63731,10/28/2013 18:23:58,1021.575078,2,1,0.076666199,2.794651031,0.02174764,0,0.057917936,0,0.000162935,0,0,0,0
223,8231.652823,10/28/2013 18:24:08,1031.59059,2,1,0.076631136,2.796280384,0.021960818,0,0.058513862,0,0.000130367,0,0,0,0
224,8241.66827,10/28/2013 18:24:18,1041.606037,2,1,0.076631136,2.797746897,0.022173988,0,0.059110113,0,9.77516E-05,0,0,0,0
225,8251.68378,10/28/2013 18:24:28,1051.621548,2,1,0.076631136,2.799376488,0.022387169,0,0.059706739,0,0.000130367,0,0,0,0
226,8261.699164,10/28/2013 18:24:38,1061.636931,2,1,0.076596081,2.801168919,0.022600347,0,0.060303704,0,0.000130367,0,0,0,0
227,8271.714619,10/28/2013 18:24:48,1071.652387,2,1,0.076631136,2.802635431,0.02281353,0,0.060901021,0,0.000130367,0,0,0,0
228,8281.730053,10/28/2013 18:24:58,1081.66782,2,1,0.076666199,2.804264784,0.023026712,0,0.06149868,0,0.000162935,0,0,0,0
229,8291.745408,10/28/2013 18:25:08,1091.683175,2,1,0.076631136,2.806057215,0.0232399,0,0.062096687,0,0.000162935,0,0,0,0
230,8301.760919,10/28/2013 18:25:18,1101.698687,2,1,0.076631136,2.807523727,0.023453099,0,0.062695057,0,0.000130367,0,0,0,0
231,8311.777901,10/28/2013 18:25:28,1111.715669,2,1,0.076666199,2.80899024,0.023666326,0,0.063293843,0,0.000130367,0,0,0,0
232,8321.791812,10/28/2013 18:25:38,1121.729579,2,1,0.076701261,2.810619831,0.023879489,0,0.063892771,0,0.000162983,0,0,0,0
233,8331.807189,10/28/2013 18:25:48,1131.744957,2,1,0.076666199,2.812086344,0.024092686,0,0.064492124,0,0.000162983,0,0,0,0
234,8341.822645,10/28/2013 18:25:58,1141.760412,2,1,0.076631136,2.813552856,0.024305892,0,0.06509183,0,9.77993E-05,0,0,0,0
235,8351.838091,10/28/2013 18:26:08,1151.775859,2,1,0.076631136,2.814856291,0.024519094,0,0.065691841,0,9.77516E-05,0,0,0,0
236,8361.853754,10/28/2013 18:26:18,1161.791522,2,1,0.076631136,2.816485882,0.024732306,0,0.066292195,0,9.77993E-05,0,0,0,0
237,8371.868958,10/28/2013 18:26:28,1171.806726,2,1,0.076631136,2.817952394,0.024945518,0,0.06689287,0,9.77993E-05,0,0,0,0
238,8381.884464,10/28/2013 18:26:38,1181.822232,2,1,0.076631136,2.819418907,0.025158727,0,0.067493849,0,0.000162983,0,0,0,0
239,8391.899917,10/28/2013 18:26:48,1191.837685,2,1,0.076596081,2.82088542,0.025371933,0,0.068095129,0,9.77993E-05,0,0,0,0
240,8401.91528,10/28/2013 18:26:58,1201.853047,2,1,0.076631136,2.822351933,0.025585137,0,0.068696714,0,6.51836E-05,0,0,0,0
241,8411.930816,10/28/2013 18:27:08,1211.868584,2,1,0.076631136,2.823981285,0.025798358,0,0.06929866,0,0.000130367,0,0,0,0
242,8421.946172,10/28/2013 18:27:18,1221.883939,2,1,0.076631136,2.82512188,0.026011568,0,0.069900878,0,9.77516E-05,0,0,0,0
243,8431.961617,10/28/2013 18:27:28,1231.899385,2,1,0.076631136,2.826588392,0.026224796,0,0.07050345,0,9.77516E-05,0,0,0,0
244,8441.977061,10/28/2013 18:27:38,1241.914829,2,1,0.076631136,2.828054905,0.026438012,0,0.071106288,0,0.00013032,0,0,0,0
245,8451.992529,10/28/2013 18:27:48,1251.930296,2,1,0.076666199,2.829684496,0.026651242,0,0.071709471,0,0.000130367,0,0,0,0
246,8462.007943,10/28/2013 18:27:58,1261.945711,2,1,0.076631136,2.83082509,0.026864454,0,0.072312897,0,6.51836E-05,0,0,0,0
247,8472.023389,10/28/2013 18:28:08,1271.961157,2,1,0.076666199,2.832291603,0.027077685,0,0.072916673,0,0.000130367,0,0,0,0
248,8482.038845,10/28/2013 18:28:19,1281.976613,2,1,0.076631136,2.833595276,0.027290912,0,0.073520735,0,0.000130367,0,0,0,0
249,8492.05428,10/28/2013 18:28:29,1291.992048,2,1,0.076631136,2.835224628,0.027504131,0,0.074125068,0,0.000130367,0,0,0,0
250,8502.069725,10/28/2013 18:28:39,1302.007492,2,1,0.076631136,2.836365223,0.027717362,0,0.074729726,0,0.000130367,0,0,0,0
251,8512.085398,10/28/2013 18:28:49,1312.023165,2,1,0.076631136,2.837831736,0.027930604,0,0.075334727,0,9.77516E-05,0,0,0,0
252,8522.100605,10/28/2013 18:28:59,1322.038373,2,1,0.076596081,2.83897233,0.02814383,0,0.075939969,0,6.51836E-05,0,0,0,0
253,8532.116038,10/28/2013 18:29:09,1332.053805,2,1,0.076631136,2.840276003,0.028357054,0,0.076545489,0,6.51836E-05,0,0,0,0
254,8542.131496,10/28/2013 18:29:19,1342.069263,2,1,0.076596081,2.841742516,0.028570279,0,0.077151291,0,6.51836E-05,0,0,0,0
255,8552.14694,10/28/2013 18:29:29,1352.084707,2,1,0.076666199,2.84304595,0.028783516,0,0.077757417,0,9.77516E-05,0,0,0,0
256,8562.162433,10/28/2013 18:29:39,1362.1002,2,1,0.076666199,2.844512463,0.028996758,0,0.078363835,0,9.77516E-05,0,0,0,0
257,8572.177808,10/28/2013 18:29:49,1372.115575,2,1,0.076631136,2.845653296,0.029209993,0,0.07897051,0,3.26157E-05,0,0,0,0
258,8582.193265,10/28/2013 18:29:59,1382.131033,2,1,0.076666199,2.847119808,0.029423234,0,0.079577476,0,0.000130367,0,0,0,0
259,8592.208746,10/28/2013 18:30:09,1392.146513,2,1,0.076631136,2.848260403,0.029636485,0,0.080184743,0,9.77993E-05,0,0,0,0
260,8602.224162,10/28/2013 18:30:19,1402.161929,2,1,0.076666199,2.849563837,0.02984972,0,0.08079224,0,9.77516E-05,0,0,0,0
261,8612.239646,10/28/2013 18:30:29,1412.177414,2,1,0.076631136,2.85086751,0.03006297,0,0.081400053,0,9.77516E-05,0,0,0,0
262,8622.255049,10/28/2013 18:30:39,1422.192817,2,1,0.076631136,2.852008104,0.030276216,0,0.08200812,0,3.2568E-05,0,0,0,0
263,8632.270661,10/28/2013 18:30:49,1432.208428,2,1,0.076631136,2.853311777,0.030489471,0,0.082616486,0,0.000130367,0,0,0,0
264,8642.285931,10/28/2013 18:30:59,1442.223699,2,1,0.076596081,2.854615211,0.030702713,0,0.083225078,0,9.77516E-05,0,0,0,0
265,8652.301416,10/28/2013 18:31:09,1452.239183,2,1,0.076631136,2.855918884,0.030915962,0,0.083833955,0,0.000130367,0,0,0,0
266,8662.316815,10/28/2013 18:31:19,1462.254582,2,1,0.076666199,2.8568964,0.031129205,0,0.084443077,0,6.5136E-05,0,0,0,0
267,8672.332264,10/28/2013 18:31:29,1472.270032,2,1,0.076666199,2.858525991,0.031342442,0,0.085052439,0,0.000130367,0,0,0,0
268,8682.347683,10/28/2013 18:31:39,1482.28545,2,1,0.076631136,2.859340668,0.031555678,0,0.085662059,0,6.51836E-05,0,0,0,0
269,8692.363167,10/28/2013 18:31:49,1492.300934,2,1,0.076631136,2.86080718,0.031768915,0,0.08627194,0,9.77516E-05,0,0,0,0
270,8702.378585,10/28/2013 18:31:59,1502.316352,2,1,0.076666199,2.861947775,0.031982147,0,0.086882066,0,9.77516E-05,0,0,0,0
271,8712.394021,10/28/2013 18:32:09,1512.331788,2,1,0.076631136,2.862925529,0.032195381,0,0.087492452,0,6.51836E-05,0,0,0,0
272,8722.409522,10/28/2013 18:32:19,1522.34729,2,1,0.076631136,2.864392042,0.032408617,0,0.088103097,0,9.77516E-05,0,0,0,0
273,8732.424971,10/28/2013 18:32:29,1532.362739,2,1,0.076631136,2.865532637,0.032621849,0,0.088713987,0,9.77516E-05,0,0,0,0
274,8742.440435,10/28/2013 18:32:39,1542.378203,2,1,0.076596081,2.866673231,0.032835091,0,0.089325156,0,6.51836E-05,0,0,0,0
275,8752.455885,10/28/2013 18:32:49,1552.393652,2,1,0.076666199,2.867650986,0.033048321,0,0.089936539,0,3.26157E-05,0,0,0,0
276,8762.47131,10/28/2013 18:32:59,1562.409078,2,1,0.076631136,2.86895442,0.033261549,0,0.090548165,0,6.5136E-05,0,0,0,0
277,8772.486669,10/28/2013 18:33:09,1572.424437,2,1,0.076631136,2.870095253,0.033474779,0,0.091160044,0,9.77993E-05,0,0,0,0
278,8782.502189,10/28/2013 18:33:19,1582.439956,2,1,0.076631136,2.871398687,0.03368801,0,0.091772174,0,0.000130367,0,0,0,0
279,8792.517561,10/28/2013 18:33:29,1592.455329,2,1,0.076596081,2.872376442,0.033901226,0,0.092384503,0,9.77993E-05,0,0,0,0
280,8802.533,10/28/2013 18:33:39,1602.470767,2,1,0.076666199,2.873679876,0.034114439,0,0.092997065,0,0.00013032,0,0,0,0
281,8812.548455,10/28/2013 18:33:49,1612.486222,2,1,0.076596081,2.874657631,0.034327669,0,0.09360992,0,6.51836E-05,0,0,0,0
282,8822.56394,10/28/2013 18:33:59,1622.501707,2,1,0.076631136,2.875961304,0.034540892,0,0.094222998,0,9.77993E-05,0,0,0,0
283,8832.579349,10/28/2013 18:34:09,1632.517116,2,1,0.076631136,2.87693882,0.034754113,0,0.094836305,0,6.51836E-05,0,0,0,0
284,8842.594905,10/28/2013 18:34:19,1642.532673,2,1,0.076631136,2.877916574,0.034967337,0,0.095449864,0,6.51836E-05,0,0,0,0
285,8852.610277,10/28/2013 18:34:29,1652.548044,2,1,0.076596081,2.879057169,0.035180547,0,0.096063613,0,6.51836E-05,0,0,0,0
286,8862.62573,10/28/2013 18:34:39,1662.563497,2,1,0.076666199,2.880360842,0.035393758,0,0.096677606,0,9.77993E-05,0,0,0,0
287,8872.641182,10/28/2013 18:34:49,1672.57895,2,1,0.076631136,2.881338358,0.035606975,0,0.097291848,0,6.51836E-05,0,0,0,0
288,8882.656556,10/28/2013 18:34:59,1682.594324,2,1,0.076631136,2.882479191,0.035820193,0,0.09790633,0,6.51836E-05,0,0,0,0
289,8892.672056,10/28/2013 18:35:09,1692.609823,2,1,0.076666199,2.883619785,0.036033414,0,0.098521049,0,9.77993E-05,0,0,0,0
290,8902.687449,10/28/2013 18:35:19,1702.625217,2,1,0.076666199,2.884597301,0.036246631,0,0.09913599,0,6.51836E-05,0,0,0,0
291,8912.70295,10/28/2013 18:35:29,1712.640717,2,1,0.076701261,2.885900974,0.03645986,0,0.099751197,0,9.77516E-05,0,0,0,0
292,8922.718318,10/28/2013 18:35:39,1722.656086,2,1,0.076666199,2.886715651,0.036673078,0,0.100366598,0,6.51836E-05,0,0,0,0
293,8932.73384,10/28/2013 18:35:49,1732.671607,2,1,0.076596081,2.887856245,0.036886298,0,0.100982238,0,9.77516E-05,0,0,0,0
294,8942.749211,10/28/2013 18:35:59,1742.686979,2,1,0.076631136,2.888834,0.037099511,0,0.101598074,0,6.51836E-05,0,0,0,0
295,8952.766115,10/28/2013 18:36:09,1752.703883,2,1,0.076631136,2.889974594,0.037312756,0,0.102214229,0,9.77516E-05,0,0,0,0
296,8962.78016,10/28/2013 18:36:19,1762.717928,2,1,0.076666199,2.891115189,0.037525952,0,0.102830473,0,0.000130367,0,0,0,0
297,8972.795565,10/28/2013 18:36:29,1772.733332,2,1,0.076666199,2.892092943,0.037739174,0,0.103447015,0,6.51836E-05,0,0,0,0
298,8982.81098,10/28/2013 18:36:39,1782.748748,2,1,0.076666199,2.893070698,0.037952389,0,0.104063748,0,9.77993E-05,0,0,0,0
299,8992.826428,10/28/2013 18:36:49,1792.764195,2,1,0.076631136,2.894211292,0.038165608,0,0.10468072,0,9.77993E-05,0,0,0,0
300,9002.841948,10/28/2013 18:36:59,1802.779716,2,1,0.076596081,2.895025969,0.038378832,0,0.105297925,0,0,0,0,0,0
301,9012.857323,10/28/2013 18:37:09,1812.795091,2,1,0.076666199,2.896329403,0.038592065,0,0.105915377,0,6.5136E-05,0,0,0,0
302,9022.87287,10/28/2013 18:37:19,1822.810638,2,1,0.076631136,2.897307158,0.038805305,0,0.106533068,0,9.77516E-05,0,0,0,0
303,9032.888196,10/28/2013 18:37:29,1832.825963,2,1,0.076596081,2.898121834,0.039018537,0,0.10715095,0,3.2568E-05,0,0,0,0
304,9042.903645,10/28/2013 18:37:39,1842.841412,2,1,0.076631136,2.899099588,0.039231771,0,0.107769049,0,6.51836E-05,0,0,0,0
305,9052.919103,10/28/2013 18:37:49,1852.85687,2,1,0.076701261,2.900240183,0.039445003,0,0.108387354,0,6.51836E-05,0,0,0,0
306,9062.934522,10/28/2013 18:37:59,1862.872289,2,1,0.076631136,2.901054859,0.039658231,0,0.109005865,0,3.2568E-05,0,0,0,0
307,9072.949969,10/28/2013 18:38:09,1872.887737,2,1,0.076631136,2.902032614,0.039871468,0,0.109624614,0,0,0,0,0,0
308,9082.965407,10/28/2013 18:38:19,1882.903174,2,1,0.076666199,2.903336287,0.0400847,0,0.110243554,0,0.000130367,0,0,0,0
309,9092.980899,10/28/2013 18:38:29,1892.918666,2,1,0.076666199,2.904150963,0.040297938,0,0.110862726,0,9.77516E-05,0,0,0,0
310,9102.996358,10/28/2013 18:38:39,1902.934125,2,1,0.076631136,2.904965639,0.040511171,0,0.111482092,0,6.51836E-05,0,0,0,0
311,9113.011821,10/28/2013 18:38:49,1912.949589,2,1,0.076631136,2.906269312,0.040724414,0,0.112101694,0,9.77993E-05,0,0,0,0
312,9123.027183,10/28/2013 18:39:00,1922.96495,2,1,0.076631136,2.907083988,0.040937659,0,0.112721512,0,9.77516E-05,0,0,0,0
313,9133.042616,10/28/2013 18:39:10,1932.980384,2,1,0.076596081,2.907898664,0.041150899,0,0.113341523,0,9.77516E-05,0,0,0,0
314,9143.058076,10/28/2013 18:39:20,1942.995843,2,1,0.076666199,2.908876419,0.041364143,0,0.113961745,0,3.26157E-05,0,0,0,0
315,9153.073579,10/28/2013 18:39:30,1953.011347,2,1,0.076666199,2.910017014,0.041577396,0,0.1145822,0,6.51836E-05,0,0,0,0
316,9163.07363,10/28/2013 18:39:40,1963.011397,2,1,0.076701261,2.910994768,0.041790318,0,0.115201896,0,6.51836E-05,0,0,0,0
317,9173.088846,10/28/2013 18:39:50,1973.026613,2,1,0.076666199,2.911809444,0.04200356,0,0.115822725,0,6.51836E-05,0,0,0,0
318,9183.104352,10/28/2013 18:40:00,1983.042119,2,1,0.076631136,2.912624121,0.042216813,0,0.116443785,0,6.51836E-05,0,0,0,0
319,9193.119725,10/28/2013 18:40:10,1993.057493,2,1,0.076631136,2.913764715,0.04243006,0,0.117065026,0,3.2568E-05,0,0,0,0
320,9203.135103,10/28/2013 18:40:20,2003.072871,2,1,0.076666199,2.91457963,0.04264331,0,0.117686479,0,3.26157E-05,0,0,0,0
321,9213.150532,10/28/2013 18:40:30,2013.0883,2,1,0.076666199,2.915883064,0.042856565,0,0.11830814,0,0.000162935,0,0,0,0
322,9223.165971,10/28/2013 18:40:40,2023.103739,2,1,0.076701261,2.916697741,0.043069819,0,0.118929996,0,0.00013032,0,0,0,0
323,9233.181419,10/28/2013 18:40:50,2033.119186,2,1,0.076701261,2.917512655,0.04328308,0,0.119552077,0,9.77993E-05,0,0,0,0
324,9243.196947,10/28/2013 18:41:00,2043.134714,2,1,0.076666199,2.918490171,0.043496335,0,0.120174331,0,6.51836E-05,0,0,0,0
325,9253.212375,10/28/2013 18:41:10,2053.150142,2,1,0.076596081,2.919142008,0.043709575,0,0.120796732,0,3.2568E-05,0,0,0,0
326,9263.227803,10/28/2013 18:41:20,2063.165571,2,1,0.076666199,2.920119762,0.043922813,0,0.12141931,0,6.51836E-05,0,0,0,0
327,9273.243206,10/28/2013 18:41:30,2073.180974,2,1,0.076666199,2.920934439,0.044136044,0,0.12204206,0,3.26157E-05,0,0,0,0
328,9283.258792,10/28/2013 18:41:40,2083.19656,2,1,0.076631136,2.921586275,0.044349283,0,0.122665025,0,0,0,0,0,0
329,9293.274087,10/28/2013 18:41:50,2093.211854,2,1,0.076631136,2.92272687,0.044562507,0,0.123288135,0,3.26157E-05,0,0,0,0
330,9303.289524,10/28/2013 18:42:00,2103.227291,2,1,0.076596081,2.923704624,0.04477573,0,0.123911431,0,6.51836E-05,0,0,0,0
331,9313.304964,10/28/2013 18:42:10,2113.242731,2,1,0.076666199,2.9245193,0.044988952,0,0.124534918,0,9.77993E-05,0,0,0,0
332,9323.320478,10/28/2013 18:42:20,2123.258246,2,1,0.076631136,2.925333977,0.045202173,0,0.125158584,0,9.77516E-05,0,0,0,0
333,9333.335947,10/28/2013 18:42:30,2133.273714,2,1,0.076631136,2.926311731,0.045415388,0,0.125782422,0,6.51836E-05,0,0,0,0
334,9343.351304,10/28/2013 18:42:40,2143.289071,2,1,0.076596081,2.927289248,0.045628592,0,0.126406419,0,6.51836E-05,0,0,0,0
335,9353.366727,10/28/2013 18:42:50,2153.304494,2,1,0.076631136,2.928104162,0.045841801,0,0.127030613,0,9.77993E-05,0,0,0,0
336,9363.382242,10/28/2013 18:43:00,2163.32001,2,1,0.076596081,2.928918839,0.04605501,0,0.127654997,0,9.77993E-05,0,0,0,0
337,9373.397612,10/28/2013 18:43:10,2173.33538,2,1,0.076666199,2.929733515,0.046268201,0,0.128279505,0,6.51836E-05,0,0,0,0
338,9383.413065,10/28/2013 18:43:20,2183.350832,2,1,0.076631136,2.930548191,0.046481405,0,0.128904234,0,6.51836E-05,0,0,0,0
339,9393.428503,10/28/2013 18:43:30,2193.36627,2,1,0.076631136,2.931525946,0.046694605,0,0.129529143,0,9.77516E-05,0,0,0,0
340,9403.443956,10/28/2013 18:43:40,2203.381724,2,1,0.076631136,2.932340622,0.046907798,0,0.130154205,0,3.2568E-05,0,0,0,0
341,9413.459403,10/28/2013 18:43:50,2213.397171,2,1,0.076631136,2.932992458,0.047120989,0,0.130779444,0,3.2568E-05,0,0,0,0
342,9423.474843,10/28/2013 18:44:00,2223.412611,2,1,0.076631136,2.933970213,0.047334167,0,0.131404825,0,6.51836E-05,0,0,0,0
343,9433.490271,10/28/2013 18:44:10,2233.428038,2,1,0.076596081,2.934784889,0.047547339,0,0.132030362,0,6.51836E-05,0,0,0,0
344,9443.505794,10/28/2013 18:44:20,2243.443561,2,1,0.076631136,2.935762644,0.04776051,0,0.132656078,0,3.26157E-05,0,0,0,0
345,9453.521174,10/28/2013 18:44:30,2253.458941,2,1,0.076631136,2.93674016,0.047973684,0,0.133281983,0,9.77516E-05,0,0,0,0
346,9463.536674,10/28/2013 18:44:40,2263.474442,2,1,0.076631136,2.937391996,0.048186849,0,0.133908039,0,9.77516E-05,0,0,0,0
347,9473.552163,10/28/2013 18:44:50,2273.489931,2,1,0.076596081,2.938369751,0.048400027,0,0.134534312,0,0.000130367,0,0,0,0
348,9483.567517,10/28/2013 18:45:00,2283.505284,2,1,0.076631136,2.939021587,0.048613205,0,0.13516076,0,6.51836E-05,0,0,0,0
349,9493.582998,10/28/2013 18:45:10,2293.520765,2,1,0.076631136,2.939836264,0.048826382,0,0.135787379,0,3.26157E-05,0,0,0,0
350,9503.598381,10/28/2013 18:45:20,2303.536148,2,1,0.076631136,2.94081378,0.049039551,0,0.136414146,0,6.5136E-05,0,0,0,0
351,9513.613818,10/28/2013 18:45:30,2313.551585,2,1,0.076666199,2.941465616,0.049252722,0,0.137041091,0,9.77516E-05,0,0,0,0
352,9523.629279,10/28/2013 18:45:40,2323.567046,2,1,0.076596081,2.942117453,0.049465894,0,0.137668211,0,6.51836E-05,0,0,0,0
353,9533.644701,10/28/2013 18:45:50,2333.582469,2,1,0.076596081,2.943095207,0.049679059,0,0.138295483,0,6.51836E-05,0,0,0,0
354,9543.660204,10/28/2013 18:46:00,2343.597971,2,1,0.076596081,2.943746805,0.049892222,0,0.138922924,0,3.2568E-05,0,0,0,0
355,9553.675743,10/28/2013 18:46:10,2353.613511,2,1,0.076631136,2.94472456,0.050105394,0,0.139550564,0,9.77516E-05,0,0,0,0
