Repository: batterysim/esctoolbox-python

# ESCtoolbox (Python version)

This is a Python version of Gregory Plett's enhanced self-correcting (ESC)
battery cell model. The original code is written in Matlab which is available
in the ESCtoolbox at
[mocha-java.uccs.edu/BMS1/](http://mocha-java.uccs.edu/BMS1/).

## OCV model

The open-circuit voltage (OCV) files are located in the `ocv_model/` folder
where the OCV model is the `ocv.py` file. The results and plots generated from
this model should be similar to the Matlab `runProcessOCV.m` plots. The
`funcs.py` file contains the `OCVfromSOCtemp` function while the `models.py`
file contains model objects used by the OCV model. The `data.py` file plots the

File: a123_data/A123_OCV_P45_S2.csv (part 1 of 49)
Data_Point,Test_Time(s),Date_Time,Step_Time(s),Step_Index,Cycle_Index,Current(A),Voltage(V),Charge_Capacity(Ah),Discharge_Capacity(Ah),Charge_Energy(Wh),Discharge_Energy(Wh),dV/dt(V/s),Internal_Resistance(Ohm),Is_FC_Data,AC_Impedance(Ohm),ACI_Phase_Angle(Deg)
1,60.00822308,11/14/2013 07:59:00,59.96874304,1,1,0,2.590316296,0,0,0,0,0,0,0,0,0
2,120.009686,11/14/2013 08:00:00,119.9702059,1,1,0,2.590642214,0,0,0,0,3.26157E-05,0,0,0,0
3,180.0192403,11/14/2013 08:01:00,179.9797602,1,1,0,2.591293812,0,0,0,0,0,0,0,0,0
4,240.0331932,11/14/2013 08:02:00,239.9937131,1,1,0,2.591945648,0,0,0,0,0,0,0,0,0
5,300.0472151,11/14/2013 08:03:00,300.0077351,1,1,0,2.592923403,0,0,0,0,0,0,0,0,0
6,360.0613511,11/14/2013 08:04:00,360.021871,1,1,0,2.593575239,0,0,0,0,0,0,0,0,0
7,420.0753191,11/14/2013 08:05:00,420.0358391,1,1,0,2.594063997,0,0,0,0,-6.51836E-05,0,0,0,0
8,480.0894223,11/14/2013 08:06:00,480.0499423,1,1,0,2.594878674,0,0,0,0,3.2568E-05,0,0,0,0
9,540.1034347,11/14/2013 08:07:00,540.0639546,1,1,0,2.59536767,0,0,0,0,-3.2568E-05,0,0,0,0
10,600.1174988,11/14/2013 08:08:00,600.0780187,1,1,0,2.596019268,0,0,0,0,0,0,0,0,0
11,660.1315465,11/14/2013 08:09:00,660.0920664,1,1,0,2.596182346,0,0,0,0,0,0,0,0,0
12,720.1456227,11/14/2013 08:10:00,720.1061426,1,1,0,2.596508265,0,0,0,0,3.26157E-05,0,0,0,0
13,780.159668,11/14/2013 08:11:00,780.1201879,1,1,0,2.596834183,0,0,0,0,0,0,0,0,0
14,840.1737276,11/14/2013 08:12:00,840.1342476,1,1,0,2.596997023,0,0,0,0,-6.51836E-05,0,0,0,0
15,900.187801,11/14/2013 08:13:00,900.1483209,1,1,0,2.597322941,0,0,0,0,3.26157E-05,0,0,0,0
16,960.2018349,11/14/2013 08:14:00,960.1623548,1,1,0,2.597648859,0,0,0,0,0,0,0,0,0
17,1020.215955,11/14/2013 08:15:00,1020.176475,1,1,0,2.597974777,0,0,0,0,3.26157E-05,0,0,0,0
18,1080.229951,11/14/2013 08:16:00,1080.190471,1,1,0,2.598137617,0,0,0,0,0,0,0,0,0
19,1140.24401,11/14/2013 08:17:00,1140.20453,1,1,0,2.598137617,0,0,0,0,0,0,0,0,0
20,1200.258069,11/14/2013 08:18:00,1200.218589,1,1,0,2.598463535,0,0,0,0,0,0,0,0,0
21,1260.272159,11/14/2013 08:19:00,1260.232679,1,1,0,2.598463535,0,0,0,0,-3.2568E-05,0,0,0,0
22,1320.286199,11/14/2013 08:20:00,1320.246719,1,1,0,2.598789454,0,0,0,0,6.51836E-05,0,0,0,0
23,1380.300255,11/14/2013 08:21:00,1380.260775,1,1,0,2.598789454,0,0,0,0,3.26157E-05,0,0,0,0
24,1440.314296,11/14/2013 08:22:00,1440.274816,1,1,0,2.598626375,0,0,0,0,-6.51836E-05,0,0,0,0
25,1500.328403,11/14/2013 08:23:00,1500.288923,1,1,0,2.598952293,0,0,0,0,0,0,0,0,0
26,1560.342409,11/14/2013 08:24:00,1560.302929,1,1,0,2.599115372,0,0,0,0,0,0,0,0,0
27,1620.356446,11/14/2013 08:25:00,1620.316966,1,1,0,2.599278212,0,0,0,0,3.2568E-05,0,0,0,0
28,1680.370525,11/14/2013 08:26:00,1680.331045,1,1,0,2.599115372,0,0,0,0,-3.2568E-05,0,0,0,0
29,1740.384651,11/14/2013 08:27:00,1740.345171,1,1,0,2.599278212,0,0,0,0,0,0,0,0,0
30,1800.398649,11/14/2013 08:28:01,1800.359169,1,1,0,2.59960413,0,0,0,0,3.2568E-05,0,0,0,0
31,1860.412688,11/14/2013 08:29:01,1860.373208,1,1,0,2.59960413,0,0,0,0,3.2568E-05,0,0,0,0
32,1920.426742,11/14/2013 08:30:01,1920.387262,1,1,0,2.59944129,0,0,0,0,3.26157E-05,0,0,0,0
33,1980.44085,11/14/2013 08:31:01,1980.40137,1,1,0,2.59944129,0,0,0,0,0,0,0,0,0
34,2040.454953,11/14/2013 08:32:01,2040.415473,1,1,0,2.59960413,0,0,0,0,0,0,0,0,0
35,2100.468896,11/14/2013 08:33:01,2100.429416,1,1,0,2.59960413,0,0,0,0,-3.26157E-05,0,0,0,0
36,2160.48296,11/14/2013 08:34:01,2160.44348,1,1,0,2.59960413,0,0,0,0,0,0,0,0,0
37,2220.497023,11/14/2013 08:35:01,2220.457543,1,1,0,2.599767208,0,0,0,0,0,0,0,0,0
38,2280.51121,11/14/2013 08:36:01,2280.47173,1,1,0,2.59960413,0,0,0,0,-3.26157E-05,0,0,0,0
39,2340.525124,11/14/2013 08:37:01,2340.485644,1,1,0,2.59960413,0,0,0,0,-6.51836E-05,0,0,0,0
40,2400.539178,11/14/2013 08:38:01,2400.499697,1,1,0,2.59960413,0,0,0,0,-6.51836E-05,0,0,0,0
41,2460.553298,11/14/2013 08:39:01,2460.513818,1,1,0,2.599930048,0,0,0,0,0,0,0,0,0
42,2520.567357,11/14/2013 08:40:01,2520.527877,1,1,0,2.599930048,0,0,0,0,3.2568E-05,0,0,0,0
43,2580.581429,11/14/2013 08:41:01,2580.541949,1,1,0,2.600255966,0,0,0,0,6.51836E-05,0,0,0,0
44,2640.595465,11/14/2013 08:42:01,2640.555985,1,1,0,2.599767208,0,0,0,0,-3.2568E-05,0,0,0,0
45,2700.609476,11/14/2013 08:43:01,2700.569996,1,1,0,2.600255966,0,0,0,0,6.51836E-05,0,0,0,0
46,2760.623657,11/14/2013 08:44:01,2760.584177,1,1,0,2.600092888,0,0,0,0,0,0,0,0,0
47,2820.637587,11/14/2013 08:45:01,2820.598107,1,1,0,2.599930048,0,0,0,0,0,0,0,0,0
48,2880.651684,11/14/2013 08:46:01,2880.612204,1,1,0,2.600255966,0,0,0,0,3.26157E-05,0,0,0,0
49,2940.665673,11/14/2013 08:47:01,2940.626193,1,1,0,2.600255966,0,0,0,0,0,0,0,0,0
50,3000.679747,11/14/2013 08:48:01,3000.640267,1,1,0,2.600092888,0,0,0,0,-3.26157E-05,0,0,0,0
51,3060.693808,11/14/2013 08:49:01,3060.654328,1,1,0,2.600418806,0,0,0,0,3.2568E-05,0,0,0,0
52,3120.707849,11/14/2013 08:50:01,3120.668369,1,1,0,2.600255966,0,0,0,0,0,0,0,0,0
53,3180.721906,11/14/2013 08:51:01,3180.682426,1,1,0,2.600581884,0,0,0,0,6.51836E-05,0,0,0,0
54,3240.735972,11/14/2013 08:52:01,3240.696492,1,1,0,2.600092888,0,0,0,0,-3.26157E-05,0,0,0,0
55,3300.750022,11/14/2013 08:53:01,3300.710542,1,1,0,2.600255966,0,0,0,0,-6.51836E-05,0,0,0,0
56,3360.764132,11/14/2013 08:54:01,3360.724652,1,1,0,2.600418806,0,0,0,0,0,0,0,0,0
57,3420.778136,11/14/2013 08:55:01,3420.738656,1,1,0,2.600744724,0,0,0,0,6.51836E-05,0,0,0,0
58,3480.79219,11/14/2013 08:56:01,3480.75271,1,1,0,2.600581884,0,0,0,0,3.26157E-05,0,0,0,0
59,3540.806252,11/14/2013 08:57:01,3540.766772,1,1,0,2.600744724,0,0,0,0,3.2568E-05,0,0,0,0
60,3600.820296,11/14/2013 08:58:01,3600.780816,1,1,0,2.600581884,0,0,0,0,-3.2568E-05,0,0,0,0
61,3660.834356,11/14/2013 08:59:01,3660.794876,1,1,0,2.600581884,0,0,0,0,0,0,0,0,0
62,3720.848423,11/14/2013 09:00:01,3720.808943,1,1,0,2.600581884,0,0,0,0,-3.2568E-05,0,0,0,0
63,3780.862473,11/14/2013 09:01:01,3780.822993,1,1,0,2.600744724,0,0,0,0,-3.26157E-05,0,0,0,0
64,3840.876544,11/14/2013 09:02:01,3840.837064,1,1,0,2.600907803,0,0,0,0,-3.2568E-05,0,0,0,0
65,3900.890589,11/14/2013 09:03:01,3900.851109,1,1,0,2.601070642,0,0,0,0,3.2568E-05,0,0,0,0
66,3960.920325,11/14/2013 09:04:01,3960.880845,1,1,0,2.600907803,0,0,0,0,-3.2568E-05,0,0,0,0
67,4020.934353,11/14/2013 09:05:01,4020.894873,1,1,0,2.601070642,0,0,0,0,3.2568E-05,0,0,0,0
68,4080.948434,11/14/2013 09:06:01,4080.908954,1,1,0,2.600907803,0,0,0,0,-6.51836E-05,0,0,0,0
69,4140.962455,11/14/2013 09:07:01,4140.922975,1,1,0,2.600907803,0,0,0,0,-3.2568E-05,0,0,0,0
70,4200.976569,11/14/2013 09:08:01,4200.937089,1,1,0,2.601070642,0,0,0,0,3.2568E-05,0,0,0,0
71,4260.990559,11/14/2013 09:09:01,4260.951079,1,1,0,2.601070642,0,0,0,0,3.2568E-05,0,0,0,0
72,4321.004622,11/14/2013 09:10:01,4320.965142,1,1,0,2.601396561,0,0,0,0,3.2568E-05,0,0,0,0
73,4381.0187,11/14/2013 09:11:01,4380.97922,1,1,0,2.601070642,0,0,0,0,-3.26157E-05,0,0,0,0
74,4441.03284,11/14/2013 09:12:01,4440.99336,1,1,0,2.601396561,0,0,0,0,6.51836E-05,0,0,0,0
75,4501.046824,11/14/2013 09:13:01,4501.007344,1,1,0,2.601233721,0,0,0,0,-6.5136E-05,0,0,0,0
76,4561.060873,11/14/2013 09:14:01,4561.021393,1,1,0,2.601396561,0,0,0,0,3.2568E-05,0,0,0,0
77,4621.075007,11/14/2013 09:15:01,4621.035527,1,1,0,2.601396561,0,0,0,0,0,0,0,0,0
78,4681.088986,11/14/2013 09:16:01,4681.049506,1,1,0,2.601396561,0,0,0,0,-6.51836E-05,0,0,0,0
79,4741.10305,11/14/2013 09:17:01,4741.06357,1,1,0,2.601396561,0,0,0,0,-9.77516E-05,0,0,0,0
80,4801.117162,11/14/2013 09:18:01,4801.077682,1,1,0,2.601396561,0,0,0,0,3.2568E-05,0,0,0,0
81,4861.131228,11/14/2013 09:19:01,4861.091748,1,1,0,2.601559401,0,0,0,0,0,0,0,0,0
82,4921.14523,11/14/2013 09:20:01,4921.10575,1,1,0,2.601396561,0,0,0,0,0,0,0,0,0
83,4981.159274,11/14/2013 09:21:01,4981.119794,1,1,0,2.601722479,0,0,0,0,0,0,0,0,0
84,5041.173395,11/14/2013 09:22:01,5041.133915,1,1,0,2.601722479,0,0,0,0,0,0,0,0,0
85,5101.187454,11/14/2013 09:23:01,5101.147974,1,1,0,2.601396561,0,0,0,0,-6.51836E-05,0,0,0,0
86,5161.201437,11/14/2013 09:24:01,5161.161957,1,1,0,2.601559401,0,0,0,0,0,0,0,0,0
87,5221.21548,11/14/2013 09:25:01,5221.176,1,1,0,2.602048397,0,0,0,0,6.51836E-05,0,0,0,0
88,5281.229537,11/14/2013 09:26:01,5281.190057,1,1,0,2.601722479,0,0,0,0,-3.2568E-05,0,0,0,0
89,5341.243677,11/14/2013 09:27:01,5341.204197,1,1,0,2.601885319,0,0,0,0,0,0,0,0,0
90,5401.257687,11/14/2013 09:28:01,5401.218207,1,1,0,2.601885319,0,0,0,0,0,0,0,0,0
91,5461.271723,11/14/2013 09:29:01,5461.232243,1,1,0,2.601885319,0,0,0,0,-3.26157E-05,0,0,0,0
92,5521.285777,11/14/2013 09:30:01,5521.246297,1,1,0,2.601885319,0,0,0,0,0,0,0,0,0
93,5581.299845,11/14/2013 09:31:02,5581.260364,1,1,0,2.602048397,0,0,0,0,0,0,0,0,0
94,5641.313898,11/14/2013 09:32:02,5641.274418,1,1,0,2.602048397,0,0,0,0,3.26157E-05,0,0,0,0
95,5701.327947,11/14/2013 09:33:02,5701.288467,1,1,0,2.602211237,0,0,0,0,0,0,0,0,0
96,5761.34204,11/14/2013 09:34:02,5761.30256,1,1,0,2.602211237,0,0,0,0,0,0,0,0,0
97,5821.356457,11/14/2013 09:35:02,5821.316977,1,1,0,2.602048397,0,0,0,0,0,0,0,0,0
98,5881.370133,11/14/2013 09:36:02,5881.330653,1,1,0,2.602048397,0,0,0,0,0,0,0,0,0
99,5941.384189,11/14/2013 09:37:02,5941.344709,1,1,0,2.602374315,0,0,0,0,3.26157E-05,0,0,0,0
100,6001.39825,11/14/2013 09:38:02,6001.35877,1,1,0,2.602374315,0,0,0,0,3.26157E-05,0,0,0,0
101,6061.412441,11/14/2013 09:39:02,6061.372961,1,1,0,2.602211237,0,0,0,0,0,0,0,0,0
102,6121.42645,11/14/2013 09:40:02,6121.38697,1,1,0,2.602374315,0,0,0,0,3.26157E-05,0,0,0,0
103,6181.440444,11/14/2013 09:41:02,6181.400964,1,1,0,2.602211237,0,0,0,0,0,0,0,0,0
104,6241.454492,11/14/2013 09:42:02,6241.415012,1,1,0,2.602374315,0,0,0,0,3.26157E-05,0,0,0,0
105,6301.468563,11/14/2013 09:43:02,6301.429083,1,1,0,2.602374315,0,0,0,0,3.26157E-05,0,0,0,0
106,6361.482686,11/14/2013 09:44:02,6361.443206,1,1,0,2.602211237,0,0,0,0,-6.51836E-05,0,0,0,0
107,6421.496681,11/14/2013 09:45:02,6421.457201,1,1,0,2.602211237,0,0,0,0,-3.26157E-05,0,0,0,0
108,6481.510752,11/14/2013 09:46:02,6481.471272,1,1,0,2.602211237,0,0,0,0,0,0,0,0,0
109,6541.524821,11/14/2013 09:47:02,6541.485341,1,1,0,2.602211237,0,0,0,0,-3.26157E-05,0,0,0,0
110,6601.53895,11/14/2013 09:48:02,6601.49947,1,1,0,2.602537155,0,0,0,0,0,0,0,0,0
111,6661.552929,11/14/2013 09:49:02,6661.513449,1,1,0,2.602374315,0,0,0,0,-3.2568E-05,0,0,0,0
112,6721.566993,11/14/2013 09:50:02,6721.527513,1,1,0,2.602374315,0,0,0,0,3.26157E-05,0,0,0,0
113,6781.581436,11/14/2013 09:51:02,6781.541956,1,1,0,2.602211237,0,0,0,0,-3.26157E-05,0,0,0,0
114,6841.595185,11/14/2013 09:52:02,6841.555704,1,1,0,2.602211237,0,0,0,0,-3.26157E-05,0,0,0,0
115,6901.609177,11/14/2013 09:53:02,6901.569696,1,1,0,2.602211237,0,0,0,0,0,0,0,0,0
116,6961.623243,11/14/2013 09:54:02,6961.583763,1,1,0,2.602374315,0,0,0,0,0,0,0,0,0
117,7021.637315,11/14/2013 09:55:02,7021.597835,1,1,0,2.602374315,0,0,0,0,0,0,0,0,0
118,7081.651415,11/14/2013 09:56:02,7081.611935,1,1,0,2.602537155,0,0,0,0,3.2568E-05,0,0,0,0
119,7141.665419,11/14/2013 09:57:02,7141.625939,1,1,0,2.602537155,0,0,0,0,0,0,0,0,0
120,7200.054808,11/14/2013 09:58:00,7200.015328,1,1,0,2.602700233,0,0,0,0,0,0,0,0,0
121,7201.070455,11/14/2013 09:58:01,1.015526248,2,1,-0.231509179,2.596019268,0,6.5221E-05,0,0.000169395,-0.000716972,0,0,0,0
122,7202.086054,11/14/2013 09:58:02,2.03112516,2,1,-0.230779067,2.594063997,0,0.000130505,0,0.00033881,-0.001108026,0,0,0,0
123,7203.101673,11/14/2013 09:58:03,3.04674418,2,1,-0.232239276,2.592271566,0,0.000195792,0,0.000508115,-0.001466513,0,0,0,0
124,7204.117258,11/14/2013 09:58:04,4.062329231,2,1,-0.231509179,2.590316296,0,0.000261155,0,0.000677499,-0.001694632,0,0,0,0
125,7205.132845,11/14/2013 09:58:05,5.077915636,2,1,-0.231509179,2.588849783,0,0.000326415,0,0.000846511,-0.001433897,0,0,0,0
126,7206.148512,11/14/2013 09:58:06,6.093582705,2,1,-0.231509179,2.587220192,0,0.00039168,0,0.001015427,-0.001368761,0,0,0,0
127,7207.164052,11/14/2013 09:58:08,7.109122955,2,1,-0.231509179,2.585753679,0,0.000457003,0,0.001184387,-0.001271009,0,0,0,0
128,7208.16408,11/14/2013 09:58:09,8.109151323,2,1,-0.232239276,2.584124327,0,0.000521311,0,0.001350621,-0.001270962,0,0,0,0
129,7209.17963,11/14/2013 09:58:10,9.124700747,2,1,-0.231509179,2.582494736,0,0.000586618,0,0.00151933,-0.001271009,0,0,0,0
130,7210.195242,11/14/2013 09:58:11,10.14031292,2,1,-0.232239276,2.580702305,0,0.000651876,0,0.001687807,-0.001303577,0,0,0,0
131,7211.210831,11/14/2013 09:58:12,11.15590217,2,1,-0.232239276,2.579235792,0,0.000717146,0,0.001856205,-0.001303577,0,0,0,0
132,7212.226541,11/14/2013 09:58:13,12.1716126,2,1,-0.231509179,2.57760644,0,0.000782469,0,0.002024629,-0.001303577,0,0,0,0
133,7213.242039,11/14/2013 09:58:14,13.18711018,2,1,-0.231509179,2.575814009,0,0.000847742,0,0.002192817,-0.001336145,0,0,0,0
134,7214.257621,11/14/2013 09:58:15,14.20269181,2,1,-0.230779067,2.574184418,0,0.000913044,0,0.002360965,-0.001336193,0,0,0,0
135,7215.273277,11/14/2013 09:58:16,15.21834824,2,1,-0.231509179,2.572392225,0,0.000978357,0,0.002529032,-0.001336145,0,0,0,0
136,7216.288938,11/14/2013 09:58:17,16.23400899,2,1,-0.231509179,2.570599794,0,0.001043631,0,0.002696886,-0.001368713,0,0,0,0
137,7217.304425,11/14/2013 09:58:18,17.24949628,2,1,-0.230779067,2.568970203,0,0.001108956,0,0.002864749,-0.001336145,0,0,0,0
138,7218.320107,11/14/2013 09:58:19,18.26517789,2,1,-0.230779067,2.567177773,0,0.001174254,0,0.003032429,-0.001368761,0,0,0,0
139,7219.335609,11/14/2013 09:58:20,19.2806803,2,1,-0.231509179,2.565222502,0,0.001239522,0,0.00319992,-0.001433945,0,0,0,0
140,7220.351207,11/14/2013 09:58:21,20.29627844,2,1,-0.231509179,2.563267231,0,0.00130483,0,0.003367391,-0.001401329,0,0,0,0
141,7221.366822,11/14/2013 09:58:22,21.31189347,2,1,-0.231509179,2.56163764,0,0.001370104,0,0.003534657,-0.001433945,0,0,0,0
142,7222.382395,11/14/2013 09:58:23,22.32746574,2,1,-0.230779067,2.559682369,0,0.001435358,0,0.003701748,-0.001466513,0,0,0,0
143,7223.398063,11/14/2013 09:58:24,23.3431345,2,1,-0.231509179,2.55772686,0,0.001500755,0,0.003869075,-0.001433945,0,0,0,0
144,7224.413601,11/14/2013 09:58:25,24.35867201,2,1,-0.231509179,2.555771589,0,0.001566021,0,0.004035946,-0.001499128,0,0,0,0
145,7225.4292,11/14/2013 09:58:26,25.37427125,2,1,-0.231509179,2.553816319,0,0.001631332,0,0.004202804,-0.001531696,0,0,0,0
146,7226.444792,11/14/2013 09:58:27,26.38986287,2,1,-0.230779067,2.552023888,0,0.001696642,0,0.004369525,-0.001499081,0,0,0,0
147,7227.444802,11/14/2013 09:58:28,27.3898735,2,1,-0.231509179,2.54974246,0,0.00176093,0,0.00453351,-0.001564312,0,0,0,0
148,7228.46038,11/14/2013 09:58:29,28.40545129,2,1,-0.230779067,2.547787189,0,0.001826226,0,0.004699931,-0.00159688,0,0,0,0
149,7229.475971,11/14/2013 09:58:30,29.42104258,2,1,-0.232239276,2.545342922,0,0.001891441,0,0.004866012,-0.001662064,0,0,0,0
150,7230.475997,11/14/2013 09:58:31,30.42106814,2,1,-0.231509179,2.543387651,0,0.001955781,0,0.005029722,-0.001662064,0,0,0,0
151,7231.47624,11/14/2013 09:58:32,31.42131155,2,1,-0.232239276,2.541106462,0,0.002020084,0,0.005193202,-0.001759815,0,0,0,0
152,7232.491534,11/14/2013 09:58:33,32.43660465,2,1,-0.230779067,2.538988113,0,0.002085271,0,0.005358783,-0.001727247,0,0,0,0
153,7233.507133,11/14/2013 09:58:34,33.45220436,2,1,-0.231509179,2.536706924,0,0.002150584,0,0.005524534,-0.0017272,0,0,0,0
154,7234.522849,11/14/2013 09:58:35,34.46792014,2,1,-0.231509179,2.534262657,0,0.002215833,0,0.005689974,-0.001824999,0,0,0,0
155,7235.522889,11/14/2013 09:58:36,35.46796007,2,1,-0.232239276,2.53181839,0,0.002280066,0,0.005852685,-0.001890182,0,0,0,0
156,7236.538295,11/14/2013 09:58:37,36.48336647,2,1,-0.230779067,2.529537201,0,0.00234533,0,0.006017851,-0.001824999,0,0,0,0
157,7237.553904,11/14/2013 09:58:38,37.49897491,2,1,-0.231509179,2.526930094,0,0.002410596,0,0.006182859,-0.00192275,0,0,0,0
158,7238.569473,11/14/2013 09:58:39,38.51454367,2,1,-0.230779067,2.524485826,0,0.002475885,0,0.006347757,-0.001922798,0,0,0,0
159,7239.585075,11/14/2013 09:58:40,39.5301458,2,1,-0.230779067,2.521715879,0,0.002541183,0,0.006512512,-0.001987934,0,0,0,0
160,7240.600684,11/14/2013 09:58:41,40.54575549,2,1,-0.231509179,2.518945694,0,0.002606487,0,0.006677104,-0.00202055,0,0,0,0
161,7241.616281,11/14/2013 09:58:42,41.56135183,2,1,-0.231509179,2.516175508,0,0.002671792,0,0.00684152,-0.002085733,0,0,0,0
162,7242.631868,11/14/2013 09:58:43,42.57693945,2,1,-0.230779067,2.513568401,0,0.002737041,0,0.007005614,-0.002118301,0,0,0,0
163,7243.647536,11/14/2013 09:58:44,43.59260661,2,1,-0.232239276,2.510472536,0,0.002802306,0,0.007169562,-0.002183485,0,0,0,0
164,7244.663079,11/14/2013 09:58:45,44.60814982,2,1,-0.231509179,2.507539511,0,0.002867615,0,0.00733343,-0.002216053,0,0,0,0
165,7245.67867,11/14/2013 09:58:46,45.62374111,2,1,-0.232239276,2.504606485,0,0.002932899,0,0.007497035,-0.002313805,0,0,0,0
166,7246.69426,11/14/2013 09:58:47,46.63933095,2,1,-0.230779067,2.501510382,0,0.002998209,0,0.007660506,-0.00234642,0,0,0,0
167,7247.709861,11/14/2013 09:58:48,47.65493207,2,1,-0.230779067,2.498088598,0,0.003063464,0,0.007823621,-0.002444172,0,0,0,0
168,7248.726968,11/14/2013 09:58:49,48.67203881,2,1,-0.232239276,2.494666576,0,0.003128796,0,0.007986717,-0.002509403,0,0,0,0
169,7249.741133,11/14/2013 09:58:50,49.68620403,2,1,-0.230779067,2.491407871,0,0.003194006,0,0.008149286,-0.002574539,0,0,0,0
170,7250.756661,11/14/2013 09:58:51,50.70173256,2,1,-0.230779067,2.488148928,0,0.003259227,0,0.008311666,-0.002574539,0,0,0,0
171,7251.772345,11/14/2013 09:58:52,51.7174163,2,1,-0.232239276,2.484238148,0,0.003324448,0,0.008473817,-0.002737474,0,0,0,0
172,7252.78792,11/14/2013 09:58:53,52.73299092,2,1,-0.231509179,2.480653286,0,0.003389756,0,0.00863594,-0.002802658,0,0,0,0
173,7253.80346,11/14/2013 09:58:54,53.74853158,2,1,-0.232239276,2.476742506,0,0.003455053,0,0.008797791,-0.002933073,0,0,0,0
174,7254.819092,11/14/2013 09:58:55,54.76416301,2,1,-0.231509179,2.472994804,0,0.003520336,0,0.00895936,-0.002965641,0,0,0,0
175,7255.834661,11/14/2013 09:58:56,55.77973207,2,1,-0.230779067,2.468921185,0,0.003585584,0,0.009120585,-0.003030777,0,0,0,0
176,7256.850265,11/14/2013 09:58:57,56.79533593,2,1,-0.231509179,2.464684486,0,0.003650862,0,0.009281619,-0.003161192,0,0,0,0
177,7257.86586,11/14/2013 09:58:58,57.81093141,2,1,-0.231509179,2.460610867,0,0.003716151,0,0.009442405,-0.00319376,0,0,0,0
178,7258.8819,11/14/2013 09:58:59,58.82697079,2,1,-0.230779067,2.456048489,0,0.003781463,0,0.00960297,-0.003356695,0,0,0,0
179,7259.897115,11/14/2013 09:59:00,59.84218571,2,1,-0.231509179,2.451648951,0,0.00384666,0,0.009762961,-0.003421831,0,0,0,0
180,7260.912648,11/14/2013 09:59:01,60.85771921,2,1,-0.232239276,2.446760416,0,0.00391188,0,0.00992271,-0.003552246,0,0,0,0
181,7261.928247,11/14/2013 09:59:02,61.8733179,2,1,-0.230779067,2.442360878,0,0.003977219,0,0.010082442,-0.003584814,0,0,0,0
182,7262.943838,11/14/2013 09:59:03,62.8889086,2,1,-0.230779067,2.437472582,0,0.004042492,0,0.010241691,-0.003649998,0,0,0,0
183,7263.959454,11/14/2013 09:59:04,63.90452493,2,1,-0.230779067,2.432095289,0,0.004107763,0,0.010400607,-0.003910732,0,0,0,0
184,7264.975057,11/14/2013 09:59:05,64.92012797,2,1,-0.230779067,2.426881075,0,0.004172996,0,0.010559089,-0.0039433,0,0,0,0
185,7265.990657,11/14/2013 09:59:06,65.93572851,2,1,-0.231509179,2.421177864,0,0.004238286,0,0.010717357,-0.004106236,0,0,0,0
186,7267.006234,11/14/2013 09:59:07,66.95130558,2,1,-0.231509179,2.415474653,0,0.004303561,0,0.010875221,-0.004334402,0,0,0,0
187,7268.021909,11/14/2013 09:59:08,67.96698005,2,1,-0.231509179,2.409608603,0,0.004368823,0,0.011032674,-0.004432154,0,0,0,0
188,7269.037435,11/14/2013 09:59:09,68.98250635,2,1,-0.231509179,2.403253794,0,0.004434111,0,0.011189788,-0.004595089,0,0,0,0
189,7270.053036,11/14/2013 09:59:10,69.99810752,2,1,-0.231509179,2.396898746,0,0.004499423,0,0.011346543,-0.00479064,0,0,0,0
190,7271.068626,11/14/2013 09:59:11,71.01369694,2,1,-0.232239276,2.39005518,0,0.004564697,0,0.011502773,-0.005051327,0,0,0,0
191,7272.084228,11/14/2013 09:59:12,72.02929893,2,1,-0.232239276,2.382885456,0,0.004630043,0,0.01165872,-0.005279446,0,0,0,0
192,7273.099859,11/14/2013 09:59:13,73.04493099,2,1,-0.231509179,2.375552893,0,0.004695285,0,0.011813939,-0.005442428,0,0,0,0
193,7274.115441,11/14/2013 09:59:14,74.06051215,2,1,-0.230779067,2.367242575,0,0.004760537,0,0.011968676,-0.005866098,0,0,0,0
194,7275.131022,11/14/2013 09:59:15,75.07609281,2,1,-0.230779067,2.359095335,0,0.004825831,0,0.012122981,-0.006126785,0,0,0,0
195,7276.146686,11/14/2013 09:59:16,76.09175717,2,1,-0.230779067,2.350296259,0,0.004891111,0,0.012276692,-0.006420088,0,0,0,0
196,7277.162264,11/14/2013 09:59:18,77.10733534,2,1,-0.232239276,2.340519428,0,0.004956358,0,0.012429734,-0.006876326,0,0,0,0
197,7278.177835,11/14/2013 09:59:19,78.12290629,2,1,-0.231509179,2.330905676,0,0.005021637,0,0.012582224,-0.007202196,0,0,0,0
198,7279.193443,11/14/2013 09:59:20,79.13851393,2,1,-0.232239276,2.320151091,0,0.005086887,0,0.01273398,-0.007625914,0,0,0,0
199,7280.209029,11/14/2013 09:59:21,80.15410052,2,1,-0.231509179,2.309559584,0,0.005152199,0,0.012885182,-0.008016968,0,0,0,0
200,7281.224743,11/14/2013 09:59:22,81.16981398,2,1,-0.230779067,2.29831624,0,0.005217475,0,0.013035569,-0.008342886,0,0,0,0
201,7282.24023,11/14/2013 09:59:23,82.18530096,2,1,-0.231509179,2.285932302,0,0.005282773,0,0.013185235,-0.008896875,0,0,0,0
202,7283.255807,11/14/2013 09:59:24,83.20087837,2,1,-0.231509179,2.273385525,0,0.005348016,0,0.013333974,-0.009320545,0,0,0,0
203,7284.271478,11/14/2013 09:59:25,84.21654899,2,1,-0.231509179,2.260023832,0,0.005413278,0,0.013481915,-0.009744215,0,0,0,0
204,7285.287139,11/14/2013 09:59:26,85.23220997,2,1,-0.231509179,2.246662378,0,0.005478537,0,0.013628976,-0.010102654,0,0,0,0
205,7286.302627,11/14/2013 09:59:27,86.24769776,2,1,-0.231509179,2.232811928,0,0.005543825,0,0.013775203,-0.010395956,0,0,0,0
206,7287.318346,11/14/2013 09:59:28,87.26341746,2,1,-0.230779067,2.217983723,0,0.005609136,0,0.01392055,-0.010884809,0,0,0,0
207,7288.333731,11/14/2013 09:59:29,88.27880257,2,1,-0.232239276,2.203318596,0,0.005674392,0,0.014064821,-0.011145544,0,0,0,0
208,7289.333758,11/14/2013 09:59:30,89.27882882,2,1,-0.231509179,2.188490391,0,0.005738663,0,0.014205957,-0.011438847,0,0,0,0
209,7290.349253,11/14/2013 09:59:31,90.29432388,2,1,-0.231509179,2.173499346,0,0.005803913,0,0.014348259,-0.011666966,0,0,0,0
210,7291.364956,11/14/2013 09:59:32,91.31002694,2,1,-0.230779067,2.157367706,0,0.005869144,0,0.014489499,-0.01205802,0,0,0,0
211,7292.380467,11/14/2013 09:59:33,92.32553846,2,1,-0.231509179,2.141887665,0,0.005934385,0,0.014629735,-0.012221003,0,0,0,0
212,7293.396072,11/14/2013 09:59:34,93.34114293,2,1,-0.231509179,2.125430107,0,0.005999677,0,0.014769044,-0.012416554,0,0,0,0
213,7294.396112,11/14/2013 09:59:35,94.34118309,2,1,-0.231509179,2.109624386,0,0.006063966,0,0.014905187,-0.012514305,0,0,0,0
214,7295.411662,11/14/2013 09:59:36,95.35673325,2,1,-0.230779067,2.093655586,0,0.006129183,0,0.015042259,-0.012579489,0,0,0,0
215,7296.427262,11/14/2013 09:59:37,96.37233293,2,1,-0.231509179,2.078012705,0,0.006194436,0,0.015178357,-0.012612057,0,0,0,0
216,7297.4429,11/14/2013 09:59:38,97.38797157,2,1,-0.231509179,2.061392307,0,0.006259683,0,0.015313387,-0.01267724,0,0,0,0
217,7298.45839,11/14/2013 09:59:39,98.40346158,2,1,-0.231509179,2.045586348,0,0.006324962,0,0.01544743,-0.01267724,0,0,0,0
218,7299.458467,11/14/2013 09:59:40,99.40353822,2,1,-0.230779067,2.029617786,0,0.006389283,0,0.015578477,-0.012677193,0,0,0,0
219,7300.458467,11/14/2013 09:59:41,100.4035383,2,1,-0.231509179,2.013974905,0,0.00645358,0,0.015708461,-0.01267724,0,0,0,0
220,7301.364683,11/14/2013 09:59:42,101.3097537,2,1,-0.230779067,1.999635577,0,0.006511837,0,0.015825366,-0.012612033,0,0,0,0
221,7302.380752,11/14/2013 09:59:43,1.015613766,3,1,0,2.030269623,0,0.006511837,0,0.015825366,0.006257153,0,0,0,0
222,7303.381274,11/14/2013 09:59:44,1.000050767,4,1,-0.129294395,1.999635577,2.001E-12,0.006573119,4.066E-12,0.01594796,-0.00645268,0,0,0,0
223,7304.396804,11/14/2013 09:59:45,2.015581251,4,1,-0.112501964,1.999798536,2.001E-12,0.00660653,4.066E-12,0.016014779,-0.006420088,0,0,0,0
224,7305.412457,11/14/2013 09:59:46,3.031234074,4,1,-0.103010595,1.999798536,2.001E-12,0.006636569,4.066E-12,0.016074855,-0.006420088,0,0,0,0
225,7306.427982,11/14/2013 09:59:47,4.046758477,4,1,-0.09570954,1.999798536,2.001E-12,0.00666431,4.066E-12,0.016130333,0,0,0,0,0
226,7307.443581,11/14/2013 09:59:48,5.062358141,4,1,-0.088408485,1.999961495,2.001E-12,0.006690214,4.066E-12,0.01618214,0,0,0,0,0
227,7308.459194,11/14/2013 09:59:49,6.077970403,4,1,-0.083297744,2.000124454,2.001E-12,0.006714647,4.066E-12,0.016231002,3.25918E-05,0,0,0,0
228,7309.474788,11/14/2013 09:59:50,7.093564824,4,1,-0.079647213,1.999961495,2.001E-12,0.006737792,4.066E-12,0.01627729,3.25918E-05,0,0,0,0
229,7310.490377,11/14/2013 09:59:51,8.109153489,4,1,-0.07453648,1.999961495,2.001E-12,0.006759778,4.066E-12,0.016321259,0,0,0,0,0
230,7311.506053,11/14/2013 09:59:52,9.124829878,4,1,-0.073076263,1.999798536,2.001E-12,0.006780734,4.066E-12,0.016363169,0,0,0,0,0
231,7312.523074,11/14/2013 09:59:53,10.14185093,4,1,-0.070155844,1.999961495,2.001E-12,0.006800817,4.066E-12,0.016403332,3.25918E-05,0,0,0,0
232,7313.537329,11/14/2013 09:59:54,11.15610629,4,1,-0.067235425,1.999635577,2.001E-12,0.006820025,4.066E-12,0.016441745,-6.51836E-05,0,0,0,0
233,7314.552777,11/14/2013 09:59:55,12.17155424,4,1,-0.065045103,1.999798536,2.001E-12,0.006838525,4.066E-12,0.016478744,0,0,0,0,0
234,7315.568377,11/14/2013 09:59:56,13.18715426,4,1,-0.060664471,1.999798536,2.001E-12,0.006856317,4.066E-12,0.016514326,-3.25918E-05,0,0,0,0
235,7316.583984,11/14/2013 09:59:57,14.20276044,4,1,-0.058474157,1.999961495,2.001E-12,0.006873506,4.066E-12,0.016548702,0,0,0,0,0
236,7317.59958,11/14/2013 09:59:58,15.21835661,4,1,-0.057744049,1.999961495,2.001E-12,0.006890058,4.066E-12,0.016581804,3.25918E-05,0,0,0,0
237,7318.615229,11/14/2013 09:59:59,16.23400565,4,1,-0.056283839,1.999961495,2.001E-12,0.00690614,4.066E-12,0.016613967,0,0,0,0,0
238,7319.630792,11/14/2013 10:00:00,17.24956877,4,1,-0.054093521,1.999961495,2.001E-12,0.006921709,4.066E-12,0.016645102,3.25918E-05,0,0,0,0
239,7320.646374,11/14/2013 10:00:01,18.26515099,4,1,-0.053363416,1.999798536,2.001E-12,0.006936821,4.066E-12,0.016675326,-3.25918E-05,0,0,0,0
240,7321.662033,11/14/2013 10:00:02,19.28080948,4,1,-0.051173098,1.999961495,2.001E-12,0.006951438,4.066E-12,0.016704557,3.25918E-05,0,0,0,0
241,7322.662033,11/14/2013 10:00:03,20.28080966,4,1,-0.048252679,1.999961495,2.001E-12,0.006965479,4.066E-12,0.016732638,0,0,0,0,0
242,7323.67801,11/14/2013 10:00:04,21.29678727,4,1,-0.048982784,1.999961495,2.001E-12,0.00697925,4.066E-12,0.016760179,3.25918E-05,0,0,0,0
243,7324.693216,11/14/2013 10:00:05,22.31199313,4,1,-0.048252679,1.999798536,2.001E-12,0.006992688,4.066E-12,0.016787053,-3.25918E-05,0,0,0,0
244,7325.708768,11/14/2013 10:00:06,23.32754488,4,1,-0.046792466,1.999961495,2.001E-12,0.007005767,4.066E-12,0.016813212,6.51836E-05,0,0,0,0
245,7326.724327,11/14/2013 10:00:07,24.34310379,4,1,-0.045332257,1.999798536,2.001E-12,0.007018568,4.066E-12,0.016838811,-3.25918E-05,0,0,0,0
246,7327.739926,11/14/2013 10:00:08,25.35870256,4,1,-0.043872043,1.999635577,2.001E-12,0.007031074,4.066E-12,0.016863822,-6.51836E-05,0,0,0,0
247,7328.755555,11/14/2013 10:00:09,26.37433209,4,1,-0.042411834,1.999961495,2.001E-12,0.00704321,4.066E-12,0.016888093,6.51836E-05,0,0,0,0
248,7329.771144,11/14/2013 10:00:10,27.38992138,4,1,-0.040951621,1.999961495,2.001E-12,0.007055131,4.066E-12,0.016911933,0,0,0,0,0
249,7330.786791,11/14/2013 10:00:11,28.40556786,4,1,-0.040221516,1.999635577,2.001E-12,0.007066749,4.066E-12,0.016935168,-6.51836E-05,0,0,0,0
250,7331.802335,11/14/2013 10:00:12,29.42111228,4,1,-0.040221516,1.999798536,2.001E-12,0.00707814,4.066E-12,0.016957949,0,0,0,0,0
251,7332.818086,11/14/2013 10:00:13,30.43686248,4,1,-0.038031198,1.999798536,2.001E-12,0.007089233,4.066E-12,0.016980134,0,0,0,0,0
252,7333.833526,11/14/2013 10:00:14,31.45230299,4,1,-0.037301093,1.999961495,2.001E-12,0.007100168,4.066E-12,0.017002002,-3.25918E-05,0,0,0,0
253,7334.849116,11/14/2013 10:00:15,32.46789262,4,1,-0.038031198,1.999798536,2.001E-12,0.007110866,4.066E-12,0.017023398,-3.25918E-05,0,0,0,0
254,7335.864713,11/14/2013 10:00:16,33.48349025,4,1,-0.035840884,1.999961495,2.001E-12,0.007121362,4.066E-12,0.017044389,0,0,0,0,0
255,7336.880379,11/14/2013 10:00:17,34.49915561,4,1,-0.036570989,1.999635577,2.001E-12,0.007131552,4.066E-12,0.017064766,-3.25918E-05,0,0,0,0
256,7337.895918,11/14/2013 10:00:18,35.51469442,4,1,-0.035110779,1.999961495,2.001E-12,0.007141548,4.066E-12,0.017084758,0,0,0,0,0
257,7338.911579,11/14/2013 10:00:19,36.53035575,4,1,-0.033650566,1.999961495,2.001E-12,0.007151425,4.066E-12,0.017104511,-3.25918E-05,0,0,0,0
258,7339.927104,11/14/2013 10:00:20,37.54588068,4,1,-0.033650566,1.999798536,2.001E-12,0.007161076,4.066E-12,0.017123812,-3.25918E-05,0,0,0,0
259,7340.942797,11/14/2013 10:00:21,38.5615734,4,1,-0.032920461,1.999798536,2.001E-12,0.007170585,4.066E-12,0.017142828,0,0,0,0,0
260,7341.958314,11/14/2013 10:00:23,39.57709061,4,1,-0.033650566,1.999798536,2.001E-12,0.007179835,4.066E-12,0.017161328,-3.25918E-05,0,0,0,0
261,7342.973905,11/14/2013 10:00:24,40.59268171,4,1,-0.032190356,1.999798536,2.001E-12,0.007188926,4.066E-12,0.017179509,-3.25918E-05,0,0,0,0
262,7343.97397,11/14/2013 10:00:25,41.59274723,4,1,-0.031460248,1.999961495,2.001E-12,0.007197765,4.066E-12,0.017197186,3.25918E-05,0,0,0,0
263,7344.989517,11/14/2013 10:00:26,42.60829407,4,1,-0.030730143,1.999798536,2.001E-12,0.007206521,4.066E-12,0.017214697,0,0,0,0,0
264,7346.005091,11/14/2013 10:00:27,43.62386769,4,1,-0.030730143,1.999961495,2.001E-12,0.007215183,4.066E-12,0.017232021,0,0,0,0,0
265,7347.02081,11/14/2013 10:00:28,44.63958737,4,1,-0.029269934,1.999961495,2.001E-12,0.007223676,4.066E-12,0.017249007,0,0,0,0,0
266,7348.036511,11/14/2013 10:00:29,45.65528867,4,1,-0.028539827,1.999961495,2.001E-12,0.007232025,4.066E-12,0.017265702,3.25918E-05,0,0,0,0
267,7349.036566,11/14/2013 10:00:30,46.65534348,4,1,-0.029269934,1.999798536,2.001E-12,0.007240119,4.066E-12,0.017281891,-6.51836E-05,0,0,0,0
268,7350.051815,11/14/2013 10:00:31,47.67059233,4,1,-0.029269934,1.999961495,2.001E-12,0.007248215,4.066E-12,0.017298083,0,0,0,0,0
269,7351.067494,11/14/2013 10:00:32,48.68627054,4,1,-0.027079616,2.000124454,2.001E-12,0.007256222,4.066E-12,0.017314094,0,0,0,0,0
270,7352.083149,11/14/2013 10:00:33,49.70192622,4,1,-0.026349511,1.999961495,2.001E-12,0.007264085,4.066E-12,0.01732982,0,0,0,0,0
271,7353.083204,11/14/2013 10:00:34,50.70198049,4,1,-0.0248893,2.000124454,2.001E-12,0.00727169,4.066E-12,0.017345029,0,0,0,0,0
272,7354.098591,11/14/2013 10:00:35,51.71736775,4,1,-0.027809722,1.999961495,2.001E-12,0.007279296,4.066E-12,0.01736024,0,0,0,0,0
273,7355.114182,11/14/2013 10:00:36,52.73295894,4,1,-0.026349511,2.000124454,2.001E-12,0.007286872,4.066E-12,0.017375391,6.51836E-05,0,0,0,0
274,7356.129806,11/14/2013 10:00:37,53.74858275,4,1,-0.0248893,1.999961495,2.001E-12,0.007294198,4.066E-12,0.017390042,6.51836E-05,0,0,0,0
275,7357.145385,11/14/2013 10:00:38,54.76416204,4,1,-0.0248893,1.999961495,2.001E-12,0.007301419,4.066E-12,0.017404483,3.25918E-05,0,0,0,0
276,7358.161044,11/14/2013 10:00:39,55.77982096,4,1,-0.0248893,1.999798536,2.001E-12,0.007308533,4.066E-12,0.01741871,3.25918E-05,0,0,0,0
277,7359.176573,11/14/2013 10:00:40,56.79534963,4,1,-0.026349511,1.999635577,2.001E-12,0.007315617,4.066E-12,0.017432878,-6.51836E-05,0,0,0,0
278,7360.192251,11/14/2013 10:00:41,57.81102784,4,1,-0.023429088,1.999961495,2.001E-12,0.007322604,4.066E-12,0.017446852,0,0,0,0,0
279,7361.207782,11/14/2013 10:00:42,58.82655874,4,1,-0.022698984,2.000124454,2.001E-12,0.00732943,4.066E-12,0.017460503,6.51836E-05,0,0,0,0
280,7362.223382,11/14/2013 10:00:43,59.84215935,4,1,-0.022698984,1.999961495,2.001E-12,0.007336176,4.066E-12,0.017473994,-3.25918E-05,0,0,0,0
281,7363.238981,11/14/2013 10:00:44,60.8577579,4,1,-0.024159195,1.999635577,2.001E-12,0.007342868,4.066E-12,0.017487378,-6.51836E-05,0,0,0,0
282,7364.254591,11/14/2013 10:00:45,61.87336831,4,1,-0.022698984,1.999798536,2.001E-12,0.007349494,4.066E-12,0.017500629,-3.25918E-05,0,0,0,0
283,7365.270177,11/14/2013 10:00:46,62.88895396,4,1,-0.022698984,2.000124454,2.001E-12,0.007355986,4.066E-12,0.017513612,6.51836E-05,0,0,0,0
284,7366.270478,11/14/2013 10:00:47,63.88925529,4,1,-0.022698984,1.999961495,2.001E-12,0.007362331,4.066E-12,0.017526302,0,0,0,0,0
285,7367.28585,11/14/2013 10:00:48,64.90462656,4,1,-0.022698984,1.999798536,2.001E-12,0.007368628,4.066E-12,0.017538895,0,0,0,0,0
286,7368.30134,11/14/2013 10:00:49,65.92011646,4,1,-0.022698984,1.999961495,2.001E-12,0.007374922,4.066E-12,0.017551482,0,0,0,0,0
287,7369.317097,11/14/2013 10:00:50,66.93587381,4,1,-0.022698984,1.999798536,2.001E-12,0.007381095,4.066E-12,0.017563829,0,0,0,0,0
288,7370.317183,11/14/2013 10:00:51,67.93595953,4,1,-0.022698984,1.999635577,2.001E-12,0.007387154,4.066E-12,0.017575945,-6.51836E-05,0,0,0,0
289,7371.332534,11/14/2013 10:00:52,68.95131112,4,1,-0.021238772,1.999798536,2.001E-12,0.007393179,4.066E-12,0.017587995,3.25918E-05,0,0,0,0
290,7372.348107,11/14/2013 10:00:53,69.96688406,4,1,-0.020508666,1.999798536,2.001E-12,0.007399089,4.066E-12,0.017599815,0,0,0,0,0
291,7373.363705,11/14/2013 10:00:54,70.98248137,4,1,-0.021238772,1.999798536,2.001E-12,0.007404934,4.066E-12,0.017611503,-3.25918E-05,0,0,0,0
292,7374.379318,11/14/2013 10:00:55,71.998095,4,1,-0.020508666,1.999798536,2.001E-12,0.007410747,4.066E-12,0.017623129,-3.25918E-05,0,0,0,0
293,7375.379319,11/14/2013 10:00:56,72.9980957,4,1,-0.020508666,1.999798536,2.001E-12,0.007416358,4.066E-12,0.01763435,0,0,0,0,0
294,7376.394889,11/14/2013 10:00:57,74.0136662,4,1,-0.019778561,1.999961495,2.001E-12,0.007422018,4.066E-12,0.01764567,-6.51598E-05,0,0,0,0
295,7377.410541,11/14/2013 10:00:58,75.02931796,4,1,-0.019048456,1.999961495,2.001E-12,0.007427663,4.066E-12,0.017656959,6.51836E-05,0,0,0,0
296,7378.426072,11/14/2013 10:00:59,76.04484862,4,1,-0.019048456,2.000124454,2.001E-12,0.007433185,4.066E-12,0.017668004,3.25918E-05,0,0,0,0
297,7379.441752,11/14/2013 10:01:00,77.06052933,4,1,-0.018318349,1.999961495,2.001E-12,0.007438675,4.066E-12,0.017678983,0,0,0,0,0
298,7380.457282,11/14/2013 10:01:01,78.07605858,4,1,-0.019048456,1.999798536,2.001E-12,0.007444107,4.066E-12,0.017689847,-3.25918E-05,0,0,0,0
299,7381.472787,11/14/2013 10:01:02,79.09156343,4,1,-0.019048456,1.999961495,2.001E-12,0.007449459,4.066E-12,0.017700548,6.51836E-05,0,0,0,0
300,7382.472798,11/14/2013 10:01:03,80.09157514,4,1,-0.019048456,1.999798536,2.001E-12,0.007454683,4.066E-12,0.017710997,0,0,0,0,0
301,7383.472831,11/14/2013 10:01:04,81.09160766,4,1,-0.017588245,1.999961495,2.001E-12,0.007459743,4.066E-12,0.017721117,0,0,0,0,0
302,7384.488391,11/14/2013 10:01:05,82.10716779,4,1,-0.018318349,1.999798536,2.001E-12,0.007464745,4.066E-12,0.017731119,0,0,0,0,0
303,7385.488406,11/14/2013 10:01:06,83.10718273,4,1,-0.019778561,1.999798536,2.001E-12,0.007469868,4.066E-12,0.017741365,-3.25918E-05,0,0,0,0
304,7386.488446,11/14/2013 10:01:07,84.10722319,4,1,-0.018318349,1.999798536,2.001E-12,0.007474823,4.066E-12,0.017751275,0,0,0,0,0
305,7387.504054,11/14/2013 10:01:08,85.12283086,4,1,-0.018318349,2.000124454,2.001E-12,0.007479706,4.066E-12,0.017761041,9.77755E-05,0,0,0,0
306,7388.521194,11/14/2013 10:01:09,86.13997075,4,1,-0.017588245,2.000124454,2.001E-12,0.007484645,4.066E-12,0.017770919,3.25918E-05,0,0,0,0
307,7389.53524,11/14/2013 10:01:10,87.15401697,4,1,-0.018318349,1.999961495,2.001E-12,0.007489493,4.066E-12,0.017780614,3.25918E-05,0,0,0,0
308,7390.550851,11/14/2013 10:01:11,88.16962835,4,1,-0.017588245,1.999798536,2.001E-12,0.007494349,4.066E-12,0.017790326,-3.25918E-05,0,0,0,0
309,7391.566484,11/14/2013 10:01:12,89.18526063,4,1,-0.018318349,1.999961495,2.001E-12,0.007499173,4.066E-12,0.017799974,0,0,0,0,0
310,7392.581985,11/14/2013 10:01:13,90.2007621,4,1,-0.017588245,1.999961495,2.001E-12,0.007504009,4.066E-12,0.017809646,6.51836E-05,0,0,0,0
311,7393.59764,11/14/2013 10:01:14,91.21641673,4,1,-0.017588245,1.999961495,2.001E-12,0.007508737,4.066E-12,0.0178191,0,0,0,0,0
312,7394.61322,11/14/2013 10:01:15,92.23199645,4,1,-0.016128033,1.999961495,2.001E-12,0.007513455,4.066E-12,0.017828535,-3.25918E-05,0,0,0,0
313,7395.628802,11/14/2013 10:01:16,93.24757861,4,1,-0.019048456,1.999798536,2.001E-12,0.007518131,4.066E-12,0.017837889,-3.25918E-05,0,0,0,0
314,7396.644382,11/14/2013 10:01:17,94.26315944,4,1,-0.016128033,1.999798536,2.001E-12,0.007522787,4.066E-12,0.017847198,-6.51836E-05,0,0,0,0
315,7397.659979,11/14/2013 10:01:18,95.27875624,4,1,-0.016858138,1.999798536,2.001E-12,0.007527521,4.066E-12,0.017856668,0,0,0,0,0
316,7398.67605,11/14/2013 10:01:19,96.29482707,4,1,-0.015397928,1.999961495,2.001E-12,0.007532073,4.066E-12,0.01786577,0,0,0,0,0
317,7399.691183,11/14/2013 10:01:20,97.30996023,4,1,-0.017588245,1.999798536,2.001E-12,0.007536622,4.066E-12,0.017874869,-6.51836E-05,0,0,0,0
318,7400.691252,11/14/2013 10:01:21,98.31002915,4,1,-0.015397928,1.999961495,2.001E-12,0.00754105,4.066E-12,0.017883723,0,0,0,0,0
319,7401.706745,11/14/2013 10:01:22,99.325522,4,1,-0.015397928,1.999798536,2.001E-12,0.007545533,4.066E-12,0.017892688,0,0,0,0,0
320,7402.722413,11/14/2013 10:01:23,100.3411902,4,1,-0.014667822,1.999798536,2.001E-12,0.007549963,4.066E-12,0.017901548,3.25918E-05,0,0,0,0
321,7403.73793,11/14/2013 10:01:24,101.3567065,4,1,-0.015397928,1.999961495,2.001E-12,0.007554276,4.066E-12,0.017910174,-3.25918E-05,0,0,0,0
322,7404.753559,11/14/2013 10:01:25,102.3723363,4,1,-0.013937716,2.000124454,2.001E-12,0.007558646,4.066E-12,0.017918913,6.51836E-05,0,0,0,0
323,7405.769138,11/14/2013 10:01:26,103.3879153,4,1,-0.013937716,2.000124454,2.001E-12,0.007562932,4.066E-12,0.017927485,3.25918E-05,0,0,0,0
324,7406.784731,11/14/2013 10:01:27,104.403508,4,1,-0.013937716,1.999961495,2.001E-12,0.007567115,4.066E-12,0.01793585,0,0,0,0,0
325,7407.800329,11/14/2013 10:01:28,105.4191054,4,1,-0.013937716,1.999961495,2.001E-12,0.007571122,4.066E-12,0.017943865,3.25918E-05,0,0,0,0
326,7408.81595,11/14/2013 10:01:29,106.4347274,4,1,-0.016858138,1.999798536,2.001E-12,0.007575304,4.066E-12,0.017952229,0,0,0,0,0
327,7409.831542,11/14/2013 10:01:30,107.450319,4,1,-0.014667822,1.999961495,2.001E-12,0.007579678,4.066E-12,0.017960976,0,0,0,0,0
328,7410.847187,11/14/2013 10:01:31,108.4659634,4,1,-0.013937716,1.999635577,2.001E-12,0.007583796,4.066E-12,0.01796921,-6.51836E-05,0,0,0,0
329,7411.862726,11/14/2013 10:01:32,109.4815031,4,1,-0.013937716,1.999961495,2.001E-12,0.007587727,4.066E-12,0.017977074,3.25918E-05,0,0,0,0
330,7412.878346,11/14/2013 10:01:33,110.4971228,4,1,-0.014667822,1.999961495,2.001E-12,0.00759175,4.066E-12,0.017985119,3.25918E-05,0,0,0,0
331,7413.893925,11/14/2013 10:01:34,111.5127022,4,1,-0.013937716,1.999961495,2.001E-12,0.007595763,4.066E-12,0.017993144,-3.25918E-05,0,0,0,0
332,7414.909519,11/14/2013 10:01:35,112.5282958,4,1,-0.013937716,2.000124454,2.001E-12,0.00759969,4.066E-12,0.018000997,3.25918E-05,0,0,0,0
333,7415.925116,11/14/2013 10:01:36,113.5438932,4,1,-0.013207611,1.999798536,2.001E-12,0.007603554,4.066E-12,0.018008725,-6.51836E-05,0,0,0,0
334,7416.940744,11/14/2013 10:01:37,114.5595209,4,1,-0.014667822,1.999635577,2.001E-12,0.007607461,4.066E-12,0.018016539,-6.51836E-05,0,0,0,0
335,7417.956336,11/14/2013 10:01:39,115.5751126,4,1,-0.013207611,1.999961495,2.001E-12,0.007611327,4.066E-12,0.018024271,3.25918E-05,0,0,0,0
336,7418.972037,11/14/2013 10:01:40,116.5908142,4,1,-0.013207611,1.999961495,2.001E-12,0.007615148,4.066E-12,0.018031913,3.25918E-05,0,0,0,0
337,7419.987539,11/14/2013 10:01:41,117.606316,4,1,-0.013937716,1.999798536,2.001E-12,0.007618976,4.066E-12,0.018039569,-3.25918E-05,0,0,0,0
338,7421.003121,11/14/2013 10:01:42,118.6218974,4,1,-0.012477505,1.999798536,2.001E-12,0.007622788,4.066E-12,0.018047192,-3.25918E-05,0,0,0,0
339,7422.018849,11/14/2013 10:01:43,119.6376263,4,1,-0.013207611,1.999798536,2.001E-12,0.007626526,4.066E-12,0.018054667,-3.25918E-05,0,0,0,0
340,7423.018859,11/14/2013 10:01:44,120.6376362,4,1,-0.012477505,1.999798536,2.001E-12,0.007630123,4.066E-12,0.018061861,-3.25918E-05,0,0,0,0
