Repository: batterysim/esctoolbox-python

# ESCtoolbox (Python version)

This is a Python version of Gregory Plett's enhanced self-correcting (ESC)
battery cell model. The original code is written in Matlab which is available
in the ESCtoolbox at
[mocha-java.uccs.edu/BMS1/](http://mocha-java.uccs.edu/BMS1/).

## OCV model

The open-circuit voltage (OCV) files are located in the `ocv_model/` folder
where the OCV model is the `ocv.py` file. The results and plots generated from
this model should be similar to the Matlab `runProcessOCV.m` plots. The
`funcs.py` file contains the `OCVfromSOCtemp` function while the `models.py`
file contains model objects used by the OCV model. The `data.py` file plots the

File: a123_data/A123_OCV_N15_S2.csv (part 2 of 50)
Data_Point,Test_Time(s),Date_Time,Step_Time(s),Step_Index,Cycle_Index,Current(A),Voltage(V),Charge_Capacity(Ah),Discharge_Capacity(Ah),Charge_Energy(Wh),Discharge_Energy(Wh),dV/dt(V/s),Internal_Resistance(Ohm),Is_FC_Data,AC_Impedance(Ohm),ACI_Phase_Angle(Deg)
352,7435.322228,11/01/2013 11:28:44,235.2768748,2,1,-0.231509179,2.706822872,0,0.015124712,0,0.041921841,-0.000554037,0,0,0,0
353,7436.32224,11/01/2013 11:28:45,236.2768871,2,1,-0.232239276,2.706008196,0,0.015189003,0,0.042095847,-0.000553989,0,0,0,0
354,7437.337847,11/01/2013 11:28:46,237.2924945,2,1,-0.230779067,2.705519199,0,0.015254284,0,0.042272485,-0.000586605,0,0,0,0
355,7438.353474,11/01/2013 11:28:47,238.3081216,2,1,-0.231509179,2.704867601,0,0.01531957,0,0.042449093,-0.000521421,0,0,0,0
356,7439.369065,11/01/2013 11:28:48,239.3237124,2,1,-0.230779067,2.704052687,0,0.015384825,0,0.042625573,-0.000554037,0,0,0,0
357,7440.384663,11/01/2013 11:28:49,240.3393106,2,1,-0.232239276,2.70323801,0,0.015450114,0,0.042802096,-0.000554037,0,0,0,0
358,7441.400328,11/01/2013 11:28:50,241.3549752,2,1,-0.230779067,2.702749252,0,0.015515395,0,0.042978555,-0.000521421,0,0,0,0
359,7442.400328,11/01/2013 11:28:51,242.3549757,2,1,-0.231509179,2.702097416,0,0.015579657,0,0.043152215,-0.000554037,0,0,0,0
360,7443.415934,11/01/2013 11:28:52,243.3705812,2,1,-0.231509179,2.70144558,0,0.015644883,0,0.043328441,-0.000488853,0,0,0,0
361,7444.431527,11/01/2013 11:28:53,244.3861744,2,1,-0.230779067,2.700630903,0,0.01571017,0,0.043504777,-0.000554037,0,0,0,0
362,7445.447071,11/01/2013 11:28:54,245.4017183,2,1,-0.230779067,2.699979067,0,0.01577543,0,0.043680997,-0.000488853,0,0,0,0
363,7446.462703,11/01/2013 11:28:55,246.4173502,2,1,-0.232239276,2.699001551,0,0.01584069,0,0.043857167,-0.000586605,0,0,0,0
364,7447.478291,11/01/2013 11:28:56,247.432938,2,1,-0.230779067,2.698512554,0,0.015906061,0,0.04403359,-0.000521421,0,0,0,0
365,7448.493954,11/01/2013 11:28:57,248.4486016,2,1,-0.231509179,2.697860718,0,0.015971381,0,0.044209832,-0.000521469,0,0,0,0
366,7449.509512,11/01/2013 11:28:58,249.4641595,2,1,-0.232239276,2.696883202,0,0.016036672,0,0.044385949,-0.000586605,0,0,0,0
367,7450.525167,11/01/2013 11:28:59,250.479814,2,1,-0.231509179,2.696231365,0,0.016102005,0,0.044562128,-0.000554037,0,0,0,0
368,7451.540777,11/01/2013 11:29:00,251.4954246,2,1,-0.232239276,2.695416689,0,0.016167301,0,0.044738159,-0.000586605,0,0,0,0
369,7452.556372,11/01/2013 11:29:01,252.5110188,2,1,-0.230779067,2.694764853,0,0.016232551,0,0.044914026,-0.000586605,0,0,0,0
370,7453.556373,11/01/2013 11:29:02,253.5110207,2,1,-0.231509179,2.694113016,0,0.01629682,0,0.045087196,-0.000586605,0,0,0,0
371,7454.571907,11/01/2013 11:29:03,254.5265538,2,1,-0.230779067,2.69346118,0,0.016362078,0,0.045262986,-0.000554037,0,0,0,0
372,7455.5875,11/01/2013 11:29:04,255.5421474,2,1,-0.231509179,2.692646503,0,0.016427298,0,0.045438629,-0.000586605,0,0,0,0
373,7456.603121,11/01/2013 11:29:05,256.5577677,2,1,-0.231509179,2.691831827,0,0.016492583,0,0.045614393,-0.000619173,0,0,0,0
374,7457.603121,11/01/2013 11:29:06,257.5577681,2,1,-0.231509179,2.691017151,0,0.016556866,0,0.045787416,-0.000619173,0,0,0,0
375,7458.618753,11/01/2013 11:29:07,258.5734005,2,1,-0.231509179,2.690365314,0,0.016622157,0,0.0459631,-0.000586605,0,0,0,0
376,7459.634323,11/01/2013 11:29:08,259.58897,2,1,-0.231509179,2.689550638,0,0.016687432,0,0.046138692,-0.000619173,0,0,0,0
377,7460.649979,11/01/2013 11:29:09,260.6046265,2,1,-0.230779067,2.689061642,0,0.016752732,0,0.046314308,-0.000521421,0,0,0,0
378,7461.650028,11/01/2013 11:29:10,261.6046752,2,1,-0.231509179,2.688084126,0,0.016817023,0,0.046487157,-0.000619173,0,0,0,0
379,7462.665574,11/01/2013 11:29:11,262.6202215,2,1,-0.230779067,2.687595129,0,0.016882278,0,0.046662551,-0.000554037,0,0,0,0
380,7463.681169,11/01/2013 11:29:12,263.6358163,2,1,-0.231509179,2.686617613,0,0.016947584,0,0.046838033,-0.000586605,0,0,0,0
381,7464.696716,11/01/2013 11:29:13,264.6513634,2,1,-0.231509179,2.685965776,0,0.017012861,0,0.047013383,-0.000586605,0,0,0,0
382,7465.71232,11/01/2013 11:29:14,265.6669676,2,1,-0.231509179,2.684988022,0,0.017078163,0,0.047188754,-0.000651789,0,0,0,0
383,7466.727995,11/01/2013 11:29:15,266.6826426,2,1,-0.232239276,2.684336185,0,0.017143512,0,0.0473642,-0.000651789,0,0,0,0
384,7467.743535,11/01/2013 11:29:16,267.6981817,2,1,-0.230779067,2.683684587,0,0.017208746,0,0.047539289,-0.000586605,0,0,0,0
385,7468.759769,11/01/2013 11:29:17,268.7144167,2,1,-0.232239276,2.682706833,0,0.017274089,0,0.047714616,-0.000651789,0,0,0,0
386,7469.760585,11/01/2013 11:29:18,269.7152318,2,1,-0.232239276,2.681892157,0,0.017338411,0,0.04788716,-0.000586605,0,0,0,0
387,7470.760586,11/01/2013 11:29:19,270.7152329,2,1,-0.231509179,2.68124032,0,0.017402696,0,0.048059547,-0.000619173,0,0,0,0
388,7471.762548,11/01/2013 11:29:20,271.7171954,2,1,-0.230779067,2.680425644,0,0.017467138,0,0.048232307,-0.000619173,0,0,0,0
389,7472.774874,11/01/2013 11:29:21,272.7295209,2,1,-0.230779067,2.679773808,0,0.017532189,0,0.04840665,-0.000619173,0,0,0,0
390,7473.790435,11/01/2013 11:29:22,273.7450819,2,1,-0.232239276,2.678796053,0,0.017597459,0,0.048581528,-0.000651789,0,0,0,0
391,7474.806032,11/01/2013 11:29:23,274.7606794,2,1,-0.232239276,2.678144217,0,0.017662783,0,0.048756497,-0.000619221,0,0,0,0
392,7475.806077,11/01/2013 11:29:24,275.7607242,2,1,-0.231509179,2.67732954,0,0.017727063,0,0.048928624,-0.000651789,0,0,0,0
393,7476.821529,11/01/2013 11:29:25,276.776176,2,1,-0.231509179,2.676514864,0,0.017792375,0,0.049103455,-0.000651789,0,0,0,0
394,7477.837182,11/01/2013 11:29:26,277.7918289,2,1,-0.232239276,2.675700188,0,0.017857641,0,0.049278116,-0.000619173,0,0,0,0
395,7478.852746,11/01/2013 11:29:27,278.8073934,2,1,-0.231509179,2.674885273,0,0.017922993,0,0.049452953,-0.000651789,0,0,0,0
396,7479.868344,11/01/2013 11:29:28,279.8229913,2,1,-0.231509179,2.674070597,0,0.017988275,0,0.049627551,-0.000651789,0,0,0,0
397,7480.883956,11/01/2013 11:29:29,280.838603,2,1,-0.230048954,2.67341876,0,0.018053565,0,0.049802116,-0.000586653,0,0,0,0
398,7481.899638,11/01/2013 11:29:30,281.8542855,2,1,-0.230779067,2.672767162,0,0.018118832,0,0.049976568,-0.000619173,0,0,0,0
399,7482.915276,11/01/2013 11:29:31,282.869923,2,1,-0.231509179,2.671626568,0,0.018184078,0,0.050150908,-0.000651741,0,0,0,0
400,7483.930855,11/01/2013 11:29:32,283.8855024,2,1,-0.231509179,2.670648813,0,0.018249375,0,0.050325328,-0.000684357,0,0,0,0
401,7484.946386,11/01/2013 11:29:33,284.9010334,2,1,-0.231509179,2.669996977,0,0.01831465,0,0.050499636,-0.000651789,0,0,0,0
402,7485.961945,11/01/2013 11:29:35,285.9165923,2,1,-0.230048954,2.669182301,0,0.018379937,0,0.050673918,-0.000619173,0,0,0,0
403,7486.96197,11/01/2013 11:29:36,286.9166178,2,1,-0.231509179,2.668204546,0,0.018444227,0,0.05084549,-0.000651789,0,0,0,0
404,7487.977586,11/01/2013 11:29:37,287.9322337,2,1,-0.230779067,2.66755271,0,0.018509497,0,0.051019625,-0.000619221,0,0,0,0
405,7488.993195,11/01/2013 11:29:38,288.9478426,2,1,-0.230779067,2.666901112,0,0.018574739,0,0.051193633,-0.000553989,0,0,0,0
406,7490.008976,11/01/2013 11:29:39,289.9636234,2,1,-0.231509179,2.665760279,0,0.018640042,0,0.051367743,-0.000651789,0,0,0,0
407,7491.024499,11/01/2013 11:29:40,290.9791464,2,1,-0.231509179,2.664945602,0,0.018705316,0,0.051541723,-0.000651789,0,0,0,0
408,7492.040059,11/01/2013 11:29:41,291.9947064,2,1,-0.231509179,2.663968086,0,0.018770539,0,0.051715515,-0.000684357,0,0,0,0
409,7493.055629,11/01/2013 11:29:42,293.0102764,2,1,-0.230779067,2.66331625,0,0.018835812,0,0.05188938,-0.000651789,0,0,0,0
410,7494.071179,11/01/2013 11:29:43,294.0258263,2,1,-0.232239276,2.662338495,0,0.018901038,0,0.052063063,-0.000651789,0,0,0,0
411,7495.086777,11/01/2013 11:29:44,295.0414247,2,1,-0.230779067,2.661523819,0,0.018966298,0,0.052236782,-0.000716972,0,0,0,0
412,7496.102408,11/01/2013 11:29:45,296.0570554,2,1,-0.230779067,2.660709143,0,0.01903158,0,0.052410499,-0.000684357,0,0,0,0
413,7497.117992,11/01/2013 11:29:46,297.0726394,2,1,-0.232239276,2.65956831,0,0.019096849,0,0.052584127,-0.000749588,0,0,0,0
414,7498.133618,11/01/2013 11:29:47,298.0882654,2,1,-0.230779067,2.659079552,0,0.019162168,0,0.052757829,-0.000651789,0,0,0,0
415,7499.149264,11/01/2013 11:29:48,299.1039115,2,1,-0.230779067,2.658101797,0,0.019227451,0,0.052931379,-0.000684404,0,0,0,0
416,7500.164884,11/01/2013 11:29:49,300.1195316,2,1,-0.230779067,2.657124281,0,0.019292732,0,0.053104864,-0.000684357,0,0,0,0
417,7501.180479,11/01/2013 11:29:50,301.1351266,2,1,-0.230048954,2.656472445,0,0.019357997,0,0.053278251,-0.000619173,0,0,0,0
418,7502.196025,11/01/2013 11:29:51,302.1506718,2,1,-0.232239276,2.655168772,0,0.019423242,0,0.053451527,-0.000684404,0,0,0,0
419,7503.211646,11/01/2013 11:29:52,303.1662935,2,1,-0.231509179,2.654354095,0,0.01948855,0,0.053624911,-0.000716972,0,0,0,0
420,7504.227242,11/01/2013 11:29:53,304.181889,2,1,-0.231509179,2.653539419,0,0.019553763,0,0.053797987,-0.000716972,0,0,0,0
421,7505.24284,11/01/2013 11:29:54,305.1974871,2,1,-0.231509179,2.652724743,0,0.019618986,0,0.053971028,-0.000684357,0,0,0,0
422,7506.258564,11/01/2013 11:29:55,306.213211,2,1,-0.230048954,2.651910067,0,0.019684264,0,0.054144155,-0.000651741,0,0,0,0
423,7507.258577,11/01/2013 11:29:56,307.2132241,2,1,-0.230779067,2.650932312,0,0.019748511,0,0.054314491,-0.000716972,0,0,0,0
424,7508.2741,11/01/2013 11:29:57,308.2287468,2,1,-0.231509179,2.649791718,0,0.019813781,0,0.054487474,-0.000716972,0,0,0,0
425,7509.289711,11/01/2013 11:29:58,309.2443585,2,1,-0.230779067,2.648976803,0,0.019879091,0,0.054660505,-0.000716972,0,0,0,0
426,7510.305306,11/01/2013 11:29:59,310.2599532,2,1,-0.230779067,2.648162127,0,0.019944317,0,0.054833256,-0.000684404,0,0,0,0
427,7511.30531,11/01/2013 11:30:00,311.2599576,2,1,-0.230779067,2.64718461,0,0.020008611,0,0.055003482,-0.000716925,0,0,0,0
428,7512.320918,11/01/2013 11:30:01,312.2755649,2,1,-0.230779067,2.646369696,0,0.020073857,0,0.055176164,-0.000684404,0,0,0,0
429,7513.336532,11/01/2013 11:30:02,313.2911794,2,1,-0.230779067,2.645392179,0,0.02013914,0,0.055348885,-0.000684357,0,0,0,0
430,7514.352062,11/01/2013 11:30:03,314.3067094,2,1,-0.232239276,2.644088507,0,0.020204381,0,0.055521432,-0.000782156,0,0,0,0
431,7515.36765,11/01/2013 11:30:04,315.3222972,2,1,-0.230779067,2.64327383,0,0.020269672,0,0.055694048,-0.000814724,0,0,0,0
432,7516.383269,11/01/2013 11:30:05,316.3379161,2,1,-0.232239276,2.642459154,0,0.020334956,0,0.055866582,-0.000716925,0,0,0,0
433,7517.398867,11/01/2013 11:30:06,317.3535145,2,1,-0.230779067,2.641318321,0,0.020400242,0,0.05603906,-0.000749588,0,0,0,0
434,7518.414494,11/01/2013 11:30:07,318.3691412,2,1,-0.231509179,2.640503645,0,0.020465525,0,0.056211467,-0.000749588,0,0,0,0
435,7519.430168,11/01/2013 11:30:08,319.3848149,2,1,-0.230779067,2.639526129,0,0.020530792,0,0.056383769,-0.00074954,0,0,0,0
436,7520.445761,11/01/2013 11:30:09,320.4004078,2,1,-0.231509179,2.638548374,0,0.020596035,0,0.056555943,-0.000716972,0,0,0,0
437,7521.461353,11/01/2013 11:30:10,321.4160003,2,1,-0.231509179,2.63740778,0,0.020661292,0,0.056728092,-0.000782108,0,0,0,0
438,7522.476897,11/01/2013 11:30:11,322.4315445,2,1,-0.230779067,2.636593103,0,0.020726579,0,0.056900257,-0.00074954,0,0,0,0
439,7523.47692,11/01/2013 11:30:12,323.4315673,2,1,-0.231509179,2.635452271,0,0.020790814,0,0.057069586,-0.000782156,0,0,0,0
440,7524.492572,11/01/2013 11:30:13,324.4472189,2,1,-0.231509179,2.634637594,0,0.020856135,0,0.057241712,-0.000782156,0,0,0,0
441,7525.508129,11/01/2013 11:30:14,325.4627765,2,1,-0.231509179,2.63365984,0,0.020921374,0,0.057413559,-0.000749588,0,0,0,0
442,7526.523699,11/01/2013 11:30:15,326.4783458,2,1,-0.231509179,2.632519245,0,0.02098661,0,0.057585332,-0.000782156,0,0,0,0
443,7527.539297,11/01/2013 11:30:16,327.493944,2,1,-0.231509179,2.631541729,0,0.021051877,0,0.05775712,-0.000782108,0,0,0,0
444,7528.554971,11/01/2013 11:30:17,328.5096183,2,1,-0.232239276,2.630401134,0,0.021117125,0,0.057928793,-0.000814724,0,0,0,0
445,7529.570607,11/01/2013 11:30:18,329.5252545,2,1,-0.232239276,2.62942338,0,0.021182413,0,0.058100503,-0.000814724,0,0,0,0
446,7530.586184,11/01/2013 11:30:19,330.5408309,2,1,-0.231509179,2.628608704,0,0.021247652,0,0.058272018,-0.000782108,0,0,0,0
447,7531.601727,11/01/2013 11:30:20,331.5563737,2,1,-0.230779067,2.627630949,0,0.021312936,0,0.058443584,-0.000782156,0,0,0,0
448,7532.617368,11/01/2013 11:30:21,332.5720154,2,1,-0.231509179,2.626490355,0,0.021378191,0,0.058615009,-0.000847292,0,0,0,0
449,7533.632955,11/01/2013 11:30:22,333.5876021,2,1,-0.231509179,2.62534976,0,0.021443432,0,0.058786328,-0.000814724,0,0,0,0
450,7534.648544,11/01/2013 11:30:23,334.6031909,2,1,-0.230779067,2.624372005,0,0.021508725,0,0.058957712,-0.00084734,0,0,0,0
451,7535.66415,11/01/2013 11:30:24,335.6187974,2,1,-0.231509179,2.623231411,0,0.021573965,0,0.059128892,-0.00084734,0,0,0,0
452,7536.679837,11/01/2013 11:30:25,336.6344845,2,1,-0.231509179,2.622090816,0,0.021639206,0,0.059300001,-0.000847292,0,0,0,0
453,7537.695445,11/01/2013 11:30:26,337.6500923,2,1,-0.230779067,2.62127614,0,0.021704488,0,0.05947115,-0.000814724,0,0,0,0
454,7538.711036,11/01/2013 11:30:27,338.6656828,2,1,-0.230779067,2.620135307,0,0.02176978,0,0.059642256,-0.000814772,0,0,0,0
455,7539.72663,11/01/2013 11:30:28,339.6812774,2,1,-0.230048954,2.619157791,0,0.02183501,0,0.059813132,-0.000814724,0,0,0,0
456,7540.742183,11/01/2013 11:30:29,340.6968299,2,1,-0.232239276,2.617854118,0,0.021900253,0,0.05998397,-0.000879908,0,0,0,0
457,7541.759258,11/01/2013 11:30:30,341.7139058,2,1,-0.232969388,2.616713524,0,0.021965607,0,0.060155028,-0.000879908,0,0,0,0
458,7542.773471,11/01/2013 11:30:31,342.7281183,2,1,-0.230779067,2.615898848,0,0.022030811,0,0.060325622,-0.000847292,0,0,0,0
459,7543.789018,11/01/2013 11:30:32,343.743665,2,1,-0.231509179,2.614595175,0,0.022096076,0,0.060496305,-0.000879908,0,0,0,0
460,7544.804693,11/01/2013 11:30:33,344.7593402,2,1,-0.231509179,2.61345458,0,0.022161342,0,0.060666917,-0.000879908,0,0,0,0
461,7545.820306,11/01/2013 11:30:34,345.774953,2,1,-0.231509179,2.612476826,0,0.022226607,0,0.06083745,-0.00084734,0,0,0,0
462,7546.836015,11/01/2013 11:30:35,346.7906626,2,1,-0.230779067,2.611336231,0,0.022291882,0,0.061007941,-0.00084734,0,0,0,0
463,7547.851446,11/01/2013 11:30:36,347.8060934,2,1,-0.230779067,2.610195637,0,0.022357113,0,0.06117824,-0.000879908,0,0,0,0
464,7548.867032,11/01/2013 11:30:37,348.8216793,2,1,-0.231509179,2.609055042,0,0.022422355,0,0.061348496,-0.00084734,0,0,0,0
465,7549.882713,11/01/2013 11:30:38,349.8373599,2,1,-0.230779067,2.607914448,0,0.022487588,0,0.061518653,-0.00084734,0,0,0,0
466,7550.898314,11/01/2013 11:30:39,350.8529614,2,1,-0.230779067,2.606773853,0,0.022552861,0,0.061688839,-0.000912476,0,0,0,0
467,7551.913852,11/01/2013 11:30:40,351.8684992,2,1,-0.230779067,2.605633259,0,0.022618118,0,0.061858909,-0.000945091,0,0,0,0
468,7552.92952,11/01/2013 11:30:41,352.8841676,2,1,-0.231509179,2.604329586,0,0.022683353,0,0.062028846,-0.000879908,0,0,0,0
469,7553.944988,11/01/2013 11:30:42,353.8996349,2,1,-0.231509179,2.603026152,0,0.022748649,0,0.062198866,-0.000912476,0,0,0,0
470,7554.945065,11/01/2013 11:30:43,354.8997123,2,1,-0.231509179,2.602048397,0,0.022812899,0,0.062366087,-0.000945091,0,0,0,0
471,7555.960584,11/01/2013 11:30:45,355.9152309,2,1,-0.231509179,2.600907803,0,0.022878104,0,0.062535716,-0.000912476,0,0,0,0
472,7556.976274,11/01/2013 11:30:46,356.9309213,2,1,-0.230779067,2.599767208,0,0.022943375,0,0.062705441,-0.000879908,0,0,0,0
473,7557.991816,11/01/2013 11:30:47,357.9464632,2,1,-0.231509179,2.598300695,0,0.023008636,0,0.062875059,-0.000977659,0,0,0,0
474,7559.007736,11/01/2013 11:30:48,358.9623827,2,1,-0.231509179,2.597322941,0,0.023073903,0,0.063044613,-0.000977659,0,0,0,0
475,7560.023101,11/01/2013 11:30:49,359.9777478,2,1,-0.231509179,2.595856428,0,0.023139197,0,0.06321415,-0.001010275,0,0,0,0
476,7561.038701,11/01/2013 11:30:50,360.993348,2,1,-0.231509179,2.594715834,0,0.023204413,0,0.063383412,-0.000945091,0,0,0,0
477,7562.054256,11/01/2013 11:30:51,362.0089027,2,1,-0.231509179,2.593575239,0,0.023269696,0,0.063552763,-0.000977659,0,0,0,0
478,7563.069864,11/01/2013 11:30:52,363.0245109,2,1,-0.231509179,2.592271566,0,0.023334973,0,0.063722017,-0.000945091,0,0,0,0
479,7564.08545,11/01/2013 11:30:53,364.0400969,2,1,-0.231509179,2.590805054,0,0.023400221,0,0.06389111,-0.001042843,0,0,0,0
480,7565.101069,11/01/2013 11:30:54,365.0557161,2,1,-0.230779067,2.589664459,0,0.023465468,0,0.064060121,-0.000977659,0,0,0,0
481,7566.101074,11/01/2013 11:30:55,366.0557211,2,1,-0.230779067,2.588360786,0,0.023529757,0,0.064226566,-0.001010275,0,0,0,0
482,7567.116747,11/01/2013 11:30:56,367.0713937,2,1,-0.230779067,2.587057352,0,0.023595083,0,0.064395608,-0.001010275,0,0,0,0
483,7568.132369,11/01/2013 11:30:57,368.0870158,2,1,-0.231509179,2.585753679,0,0.023660372,0,0.064564472,-0.001042843,0,0,0,0
484,7569.147891,11/01/2013 11:30:58,369.1025378,2,1,-0.230779067,2.584450245,0,0.023725626,0,0.064733159,-0.001010227,0,0,0,0
485,7570.147894,11/01/2013 11:30:59,370.1025416,2,1,-0.230779067,2.583146572,0,0.023789845,0,0.064899092,-0.001010275,0,0,0,0
486,7571.163481,11/01/2013 11:31:00,371.1181286,2,1,-0.232239276,2.581680059,0,0.023855115,0,0.065067648,-0.001042843,0,0,0,0
487,7572.179086,11/01/2013 11:31:01,372.1337328,2,1,-0.230779067,2.580539465,0,0.02392036,0,0.06523605,-0.000977659,0,0,0,0
488,7573.194706,11/01/2013 11:31:02,373.1493532,2,1,-0.230779067,2.579235792,0,0.023985603,0,0.065404358,-0.001042891,0,0,0,0
489,7574.2103,11/01/2013 11:31:03,374.1649476,2,1,-0.231509179,2.57760644,0,0.024050836,0,0.065572552,-0.001075458,0,0,0,0
490,7575.225909,11/01/2013 11:31:04,375.1805559,2,1,-0.231509179,2.576302767,0,0.024116078,0,0.065740675,-0.001108026,0,0,0,0
491,7576.241581,11/01/2013 11:31:05,376.1962283,2,1,-0.230779067,2.574836254,0,0.024181358,0,0.065908799,-0.001108026,0,0,0,0
492,7577.257357,11/01/2013 11:31:06,377.2120046,2,1,-0.231509179,2.573206902,0,0.024246676,0,0.066076927,-0.001140594,0,0,0,0
493,7578.272727,11/01/2013 11:31:07,378.2273744,2,1,-0.231509179,2.571740389,0,0.0243119,0,0.066244718,-0.001140594,0,0,0,0
494,7579.288328,11/01/2013 11:31:08,379.2429755,2,1,-0.231509179,2.570436716,0,0.024377154,0,0.066412492,-0.001108026,0,0,0,0
495,7580.303962,11/01/2013 11:31:09,380.2586096,2,1,-0.230779067,2.568807364,0,0.024442453,0,0.066580281,-0.001140594,0,0,0,0
496,7581.319574,11/01/2013 11:31:10,381.2742211,2,1,-0.230779067,2.567340851,0,0.024507657,0,0.066747733,-0.00117321,0,0,0,0
497,7582.335165,11/01/2013 11:31:11,382.2898121,2,1,-0.230779067,2.565874338,0,0.024572917,0,0.066915223,-0.001140594,0,0,0,0
498,7583.350759,11/01/2013 11:31:12,383.3054064,2,1,-0.231509179,2.564081907,0,0.024638189,0,0.067082643,-0.001205778,0,0,0,0
499,7584.366448,11/01/2013 11:31:13,384.321095,2,1,-0.230779067,2.562615395,0,0.024703415,0,0.067249847,-0.001238394,0,0,0,0
500,7585.382053,11/01/2013 11:31:14,385.3367002,2,1,-0.230779067,2.561148882,0,0.024768667,0,0.067417012,-0.001238394,0,0,0,0
501,7586.397572,11/01/2013 11:31:15,386.3522196,2,1,-0.230779067,2.559356451,0,0.024833843,0,0.067583878,-0.001270962,0,0,0,0
502,7587.413181,11/01/2013 11:31:16,387.3678285,2,1,-0.230779067,2.55772686,0,0.024899072,0,0.067750773,-0.001271009,0,0,0,0
503,7588.428792,11/01/2013 11:31:17,388.3834395,2,1,-0.230779067,2.556260347,0,0.024964353,0,0.067917686,-0.001271009,0,0,0,0
504,7589.444416,11/01/2013 11:31:18,389.3990632,2,1,-0.230779067,2.554467916,0,0.025029574,0,0.068084341,-0.001303577,0,0,0,0
505,7590.460002,11/01/2013 11:31:19,390.414649,2,1,-0.231509179,2.552838564,0,0.025094841,0,0.068251001,-0.001303577,0,0,0,0
506,7591.460007,11/01/2013 11:31:20,391.4146546,2,1,-0.230779067,2.551046133,0,0.025159053,0,0.068414857,-0.001303577,0,0,0,0
507,7592.475613,11/01/2013 11:31:21,392.4302602,2,1,-0.230779067,2.549253702,0,0.025224257,0,0.068581132,-0.001303577,0,0,0,0
508,7593.491337,11/01/2013 11:31:22,393.4459847,2,1,-0.232239276,2.547135353,0,0.025289538,0,0.068747484,-0.001433945,0,0,0,0
509,7594.491386,11/01/2013 11:31:23,394.4460335,2,1,-0.231509179,2.545506001,0,0.025353769,0,0.068911041,-0.001466513,0,0,0,0
510,7595.506878,11/01/2013 11:31:24,395.4615247,2,1,-0.231509179,2.543550491,0,0.025419076,0,0.069077218,-0.00146656,0,0,0,0
511,7596.522393,11/01/2013 11:31:25,396.4770402,2,1,-0.230779067,2.541921139,0,0.025484323,0,0.069243121,-0.001401329,0,0,0,0
512,7597.537993,11/01/2013 11:31:26,397.4926403,2,1,-0.230779067,2.53980279,0,0.02554959,0,0.069408951,-0.001466513,0,0,0,0
513,7598.553601,11/01/2013 11:31:27,398.5082484,2,1,-0.231509179,2.537847519,0,0.025614856,0,0.069574651,-0.001499081,0,0,0,0
514,7599.569233,11/01/2013 11:31:28,399.5238805,2,1,-0.231509179,2.53589201,0,0.025680158,0,0.069740313,-0.001531696,0,0,0,0
515,7600.584814,11/01/2013 11:31:29,400.5394613,2,1,-0.230779067,2.533936739,0,0.025745432,0,0.069905772,-0.001564312,0,0,0,0
516,7601.600426,11/01/2013 11:31:30,401.5550728,2,1,-0.230779067,2.53181839,0,0.025810639,0,0.07007093,-0.00159688,0,0,0,0
517,7602.616138,11/01/2013 11:31:31,402.5707849,2,1,-0.231509179,2.529700279,0,0.025875953,0,0.07023622,-0.001596832,0,0,0,0
518,7603.616143,11/01/2013 11:31:32,403.5707905,2,1,-0.231509179,2.52774477,0,0.025940262,0,0.070398827,-0.00159688,0,0,0,0
519,7604.631699,11/01/2013 11:31:33,404.5863461,2,1,-0.231509179,2.525137663,0,0.026005491,0,0.070563628,-0.001694632,0,0,0,0
520,7605.647219,11/01/2013 11:31:34,405.6018665,2,1,-0.230779067,2.523345232,0,0.026070745,0,0.070728343,-0.001662064,0,0,0,0
521,7606.662834,11/01/2013 11:31:35,406.6174817,2,1,-0.231509179,2.520900965,0,0.026135983,0,0.070892873,-0.001727247,0,0,0,0
522,7607.678431,11/01/2013 11:31:36,407.6330782,2,1,-0.231509179,2.518456936,0,0.026201335,0,0.071057541,-0.001792383,0,0,0,0
523,7608.694051,11/01/2013 11:31:37,408.6486985,2,1,-0.230779067,2.516338587,0,0.026266612,0,0.071221869,-0.001792383,0,0,0,0
524,7609.709645,11/01/2013 11:31:38,409.6642922,2,1,-0.230779067,2.51389432,0,0.026331914,0,0.071386103,-0.001824999,0,0,0,0
525,7610.725321,11/01/2013 11:31:39,410.6799678,2,1,-0.232239276,2.511287212,0,0.026397192,0,0.071550118,-0.001890182,0,0,0,0
526,7611.740942,11/01/2013 11:31:40,411.6955894,2,1,-0.231509179,2.508842945,0,0.026462427,0,0.071713868,-0.001955366,0,0,0,0
527,7612.760052,11/01/2013 11:31:41,412.7146989,2,1,-0.231509179,2.506235838,0,0.026527897,0,0.071878044,-0.001955366,0,0,0,0
528,7613.772144,11/01/2013 11:31:42,413.7267913,2,1,-0.231509179,2.503628731,0,0.026592974,0,0.072041062,-0.001987934,0,0,0,0
529,7614.787695,11/01/2013 11:31:43,414.7423426,2,1,-0.232239276,2.500858545,0,0.026658277,0,0.072204472,-0.002085733,0,0,0,0
530,7615.803291,11/01/2013 11:31:44,415.7579379,2,1,-0.231509179,2.498414516,0,0.026723536,0,0.072367594,-0.002053118,0,0,0,0
531,7616.818912,11/01/2013 11:31:45,416.7735593,2,1,-0.230779067,2.495644331,0,0.026788758,0,0.072530449,-0.002085733,0,0,0,0
532,7617.83458,11/01/2013 11:31:46,417.7892271,2,1,-0.231509179,2.492711306,0,0.026854025,0,0.072693234,-0.002150917,0,0,0,0
533,7618.850113,11/01/2013 11:31:47,418.8047605,2,1,-0.231509179,2.48977828,0,0.026919322,0,0.072855909,-0.002150917,0,0,0,0
534,7619.865781,11/01/2013 11:31:48,419.8204286,2,1,-0.231509179,2.487008095,0,0.026984521,0,0.073018152,-0.002216101,0,0,0,0
535,7620.881401,11/01/2013 11:31:49,420.8360482,2,1,-0.231509179,2.48391223,0,0.027049742,0,0.073180256,-0.002313852,0,0,0,0
536,7621.896918,11/01/2013 11:31:50,421.8515648,2,1,-0.230779067,2.481142044,0,0.027115014,0,0.073342295,-0.002248669,0,0,0,0
537,7622.912552,11/01/2013 11:31:51,422.8671993,2,1,-0.230779067,2.477883101,0,0.027180195,0,0.073503914,-0.002346468,0,0,0,0
538,7623.928131,11/01/2013 11:31:52,423.8827786,2,1,-0.231509179,2.474787235,0,0.027245386,0,0.073665353,-0.002411604,0,0,0,0
539,7624.943759,11/01/2013 11:31:53,424.8984062,2,1,-0.230779067,2.47169137,0,0.027310685,0,0.073826852,-0.002411604,0,0,0,0
540,7625.959345,11/01/2013 11:31:55,425.9139924,2,1,-0.230779067,2.468432426,0,0.02737592,0,0.07398798,-0.002476788,0,0,0,0
541,7626.974957,11/01/2013 11:31:56,426.9296044,2,1,-0.232239276,2.465010405,0,0.027441184,0,0.074148972,-0.002541971,0,0,0,0
542,7627.990562,11/01/2013 11:31:57,427.9452093,2,1,-0.230779067,2.461914539,0,0.027506433,0,0.074309706,-0.002509356,0,0,0,0
543,7629.006364,11/01/2013 11:31:58,428.9610108,2,1,-0.232239276,2.458166599,0,0.027571709,0,0.074470287,-0.002639771,0,0,0,0
544,7630.021846,11/01/2013 11:31:59,429.9764935,2,1,-0.231509179,2.454907656,0,0.027637021,0,0.074630725,-0.002607155,0,0,0,0
545,7631.037378,11/01/2013 11:32:00,430.9920251,2,1,-0.231509179,2.450997114,0,0.027702192,0,0.074790591,-0.002704907,0,0,0,0
546,7632.053003,11/01/2013 11:32:01,432.0076501,2,1,-0.231509179,2.447575092,0,0.027767527,0,0.074950623,-0.00277009,0,0,0,0
547,7633.068607,11/01/2013 11:32:02,433.0232546,2,1,-0.232239276,2.443827391,0,0.027832755,0,0.075110148,-0.002802706,0,0,0,0
548,7634.084197,11/01/2013 11:32:03,434.0388438,2,1,-0.232239276,2.439916611,0,0.027898053,0,0.075269602,-0.002965641,0,0,0,0
549,7635.099805,11/01/2013 11:32:04,435.0544517,2,1,-0.230779067,2.436168909,0,0.027963254,0,0.075428576,-0.002933025,0,0,0,0
550,7636.11541,11/01/2013 11:32:05,436.0700577,2,1,-0.230779067,2.432421207,0,0.028028506,0,0.075587413,-0.002933025,0,0,0,0
551,7637.13111,11/01/2013 11:32:06,437.0857567,2,1,-0.231509179,2.428347588,0,0.028093822,0,0.075746145,-0.003063393,0,0,0,0
552,7638.14662,11/01/2013 11:32:07,438.1012676,2,1,-0.232239276,2.42394805,0,0.028159135,0,0.075904605,-0.003193712,0,0,0,0
553,7639.162239,11/01/2013 11:32:08,439.1168859,2,1,-0.230779067,2.42003727,0,0.028224451,0,0.076062795,-0.00319376,0,0,0,0
554,7640.177842,11/01/2013 11:32:09,440.1324896,2,1,-0.232239276,2.415474653,0,0.028289674,0,0.076220493,-0.003291559,0,0,0,0
555,7641.19345,11/01/2013 11:32:10,441.1480972,2,1,-0.231509179,2.411238194,0,0.028354902,0,0.07637792,-0.00332408,0,0,0,0
556,7642.209043,11/01/2013 11:32:11,442.1636905,2,1,-0.232239276,2.406675577,0,0.028420169,0,0.076535149,-0.003421879,0,0,0,0
557,7643.224654,11/01/2013 11:32:12,443.1793009,2,1,-0.231509179,2.402113199,0,0.028485442,0,0.076692091,-0.003487062,0,0,0,0
558,7644.240258,11/01/2013 11:32:13,444.1949054,2,1,-0.231509179,2.397224665,0,0.028550725,0,0.076848751,-0.00361743,0,0,0,0
559,7645.256091,11/01/2013 11:32:14,445.2107379,2,1,-0.232239276,2.392336369,0,0.028616008,0,0.077005094,-0.003682566,0,0,0,0
560,7646.271483,11/01/2013 11:32:15,446.2261306,2,1,-0.232239276,2.387448072,0,0.028681249,0,0.077161015,-0.003747749,0,0,0,0
561,7647.287074,11/01/2013 11:32:16,447.2417212,2,1,-0.231509179,2.38223362,0,0.028746536,0,0.077316713,-0.003910732,0,0,0,0
562,7648.30268,11/01/2013 11:32:17,448.2573267,2,1,-0.230779067,2.377019405,0,0.028811773,0,0.077471948,-0.0039433,0,0,0,0
563,7649.318306,11/01/2013 11:32:18,449.2729528,2,1,-0.232239276,2.371316195,0,0.028877013,0,0.077626833,-0.004171467,0,0,0,0
564,7650.333909,11/01/2013 11:32:19,450.2885558,2,1,-0.231509179,2.365613222,0,0.028942314,0,0.077781497,-0.004269171,0,0,0,0
565,7651.349505,11/01/2013 11:32:20,451.3041525,2,1,-0.231509179,2.359747171,0,0.029007612,0,0.07793578,-0.004432106,0,0,0,0
566,7652.365115,11/01/2013 11:32:21,452.3197617,2,1,-0.230779067,2.353881121,0,0.02907285,0,0.078089531,-0.00449729,0,0,0,0
567,7653.380811,11/01/2013 11:32:22,453.3354585,2,1,-0.231509179,2.347363234,0,0.029138112,0,0.078242932,-0.00469284,0,0,0,0
568,7654.396321,11/01/2013 11:32:23,454.3509683,2,1,-0.231509179,2.340845346,0,0.029203341,0,0.078395841,-0.004855776,0,0,0,0
569,7655.411926,11/01/2013 11:32:24,455.3665734,2,1,-0.232239276,2.334001541,0,0.029268598,0,0.07854838,-0.005083942,0,0,0,0
570,7656.427531,11/01/2013 11:32:25,456.3821784,2,1,-0.231509179,2.327157736,0,0.029333835,0,0.07870042,-0.005181694,0,0,0,0
571,7657.443149,11/01/2013 11:32:26,457.397796,2,1,-0.231509179,2.319825172,0,0.029399154,0,0.078852188,-0.005442428,0,0,0,0
572,7658.458744,11/01/2013 11:32:27,458.4133917,2,1,-0.231509179,2.312492609,0,0.029464436,0,0.079003391,-0.005572748,0,0,0,0
573,7659.474415,11/01/2013 11:32:28,459.4290624,2,1,-0.231509179,2.304345369,0,0.029529682,0,0.079154021,-0.005898667,0,0,0,0
574,7660.490067,11/01/2013 11:32:29,460.444714,2,1,-0.230779067,2.296849728,0,0.029594963,0,0.079304213,-0.005931282,0,0,0,0
575,7661.505661,11/01/2013 11:32:30,461.4603082,2,1,-0.231509179,2.28853941,0,0.029660257,0,0.079453907,-0.006159401,0,0,0,0
576,7662.521181,11/01/2013 11:32:31,462.4758282,2,1,-0.232239276,2.279740334,0,0.029725517,0,0.079602976,-0.006420088,0,0,0,0
577,7663.536775,11/01/2013 11:32:32,463.491422,2,1,-0.230779067,2.271267176,0,0.029790733,0,0.079751383,-0.006550455,0,0,0,0
578,7664.552382,11/01/2013 11:32:33,464.5070295,2,1,-0.230779067,2.262142181,0,0.029855991,0,0.07989931,-0.006778574,0,0,0,0
579,7665.568,11/01/2013 11:32:34,465.5226471,2,1,-0.230779067,2.253180265,0,0.029921212,0,0.080046559,-0.006941509,0,0,0,0
580,7666.583595,11/01/2013 11:32:35,466.5382423,2,1,-0.231509179,2.243892193,0,0.029986448,0,0.08019324,-0.007071876,0,0,0,0
581,7667.599216,11/01/2013 11:32:36,467.5538637,2,1,-0.231509179,2.234115362,0,0.030051675,0,0.080339281,-0.007299996,0,0,0,0
582,7668.614848,11/01/2013 11:32:37,468.5694953,2,1,-0.230779067,2.22450161,0,0.030116962,0,0.080484821,-0.007430363,0,0,0,0
583,7669.630417,11/01/2013 11:32:38,469.585064,2,1,-0.231509179,2.214398861,0,0.030182247,0,0.080629715,-0.007593298,0,0,0,0
584,7670.646014,11/01/2013 11:32:39,470.600661,2,1,-0.232239276,2.204133272,0,0.030247528,0,0.080773939,-0.007821416,0,0,0,0
585,7671.661562,11/01/2013 11:32:40,471.6162095,2,1,-0.230779067,2.194193602,0,0.03031277,0,0.080917414,-0.007821416,0,0,0,0
586,7672.677249,11/01/2013 11:32:41,472.631896,2,1,-0.230779067,2.183602095,0,0.030378062,0,0.081060326,-0.007984352,0,0,0,0
587,7673.692871,11/01/2013 11:32:42,473.6475181,2,1,-0.231509179,2.173010588,0,0.03044337,0,0.081202585,-0.008147287,0,0,0,0
588,7674.708405,11/01/2013 11:32:43,474.6630518,2,1,-0.230779067,2.162581921,0,0.030508574,0,0.081343929,-0.008147335,0,0,0,0
589,7675.72406,11/01/2013 11:32:44,475.6787069,2,1,-0.230779067,2.151664495,0,0.030573854,0,0.081484733,-0.008342886,0,0,0,0
590,7676.739615,11/01/2013 11:32:45,476.6942624,2,1,-0.230779067,2.14074707,0,0.03063903,0,0.081624614,-0.008440638,0,0,0,0
591,7677.755876,11/01/2013 11:32:46,477.7105235,2,1,-0.231509179,2.129666805,0,0.030704391,0,0.081764177,-0.008570957,0,0,0,0
592,7678.75664,11/01/2013 11:32:47,478.711287,2,1,-0.230779067,2.119075298,0,0.030768696,0,0.081900789,-0.008570957,0,0,0,0
593,7679.756674,11/01/2013 11:32:48,479.7113218,2,1,-0.231509179,2.107995033,0,0.030832973,0,0.082036647,-0.008733893,0,0,0,0
594,7680.770864,11/01/2013 11:32:49,480.7255111,2,1,-0.230779067,2.097077608,0,0.03089817,0,0.082173735,-0.008701324,0,0,0,0
595,7681.771201,11/01/2013 11:32:50,481.7258483,2,1,-0.231509179,2.086160183,0,0.030962438,0,0.082308157,-0.008701324,0,0,0,0
596,7682.786483,11/01/2013 11:32:51,482.7411304,2,1,-0.231509179,2.075242758,0,0.031027732,0,0.082444008,-0.008668756,0,0,0,0
597,7683.80203,11/01/2013 11:32:52,483.7566776,2,1,-0.230048954,2.063836575,0,0.031092993,0,0.082579058,-0.008733893,0,0,0,0
598,7684.81772,11/01/2013 11:32:53,484.7723674,2,1,-0.230779067,2.052756071,0,0.031158289,0,0.082713452,-0.008701324,0,0,0,0
599,7685.833284,11/01/2013 11:32:54,485.7879316,2,1,-0.231509179,2.041512728,0,0.03122354,0,0.082847016,-0.008766508,0,0,0,0
600,7686.848851,11/01/2013 11:32:55,486.8034981,2,1,-0.231509179,2.029780626,0,0.031288808,0,0.082979883,-0.008929491,0,0,0,0
601,7687.86445,11/01/2013 11:32:56,487.8190973,2,1,-0.231509179,2.018863201,0,0.031354084,0,0.083112028,-0.008799124,0,0,0,0
602,7688.880065,11/01/2013 11:32:57,488.8347122,2,1,-0.231509179,2.007294178,0,0.031419428,0,0.083243569,-0.008896828,0,0,0,0
603,7689.520662,11/01/2013 11:32:58,489.475309,2,1,-0.231509179,1.999961495,0,0.031460624,0,0.083326117,-0.008962035,0,0,0,0
604,7690.536456,11/01/2013 11:32:59,1.015594443,3,1,0,2.035157919,0,0.031460624,0,0.083326117,0.007071876,0,0,0,0
605,7691.552134,11/01/2013 11:33:00,1.015519432,4,1,-0.155578196,1.999798536,1.86242E-08,0.031525696,3.79032E-08,0.083456291,-0.007071876,0,0,0,0
606,7692.567876,11/01/2013 11:33:01,2.031261345,4,1,-0.137325555,1.999961495,1.86242E-08,0.031566587,3.79032E-08,0.083538067,-0.007039285,0,0,0,0
607,7693.567924,11/01/2013 11:33:02,3.031310224,4,1,-0.127834186,1.999798536,1.86242E-08,0.031603332,3.79032E-08,0.083611554,-0.007071876,0,0,0,0
608,7694.583329,11/01/2013 11:33:03,4.046714546,4,1,-0.119072914,1.999961495,1.86242E-08,0.031638251,3.79032E-08,0.083681386,0,0,0,0,0
609,7695.600424,11/01/2013 11:33:04,5.063809988,4,1,-0.113962181,1.999798536,1.86242E-08,0.031671198,3.79032E-08,0.083747273,-3.25918E-05,0,0,0,0
610,7696.614946,11/01/2013 11:33:05,6.078331894,4,1,-0.10885144,1.999798536,1.86242E-08,0.0317023,3.79032E-08,0.083809475,0,0,0,0,0
611,7697.630164,11/01/2013 11:33:06,7.093549309,4,1,-0.103010595,1.999635577,1.86242E-08,0.031731834,3.79032E-08,0.083868538,-3.25918E-05,0,0,0,0
612,7698.645772,11/01/2013 11:33:07,8.109157994,4,1,-0.098629959,1.999798536,1.86242E-08,0.03176015,3.79032E-08,0.083925166,0,0,0,0,0
613,7699.661415,11/01/2013 11:33:08,9.124800482,4,1,-0.092789114,2.000124454,1.86242E-08,0.031787272,3.79032E-08,0.083979408,9.77755E-05,0,0,0,0
614,7700.677028,11/01/2013 11:33:09,10.14041405,4,1,-0.091328904,1.999961495,1.86242E-08,0.031813319,3.79032E-08,0.0840315,3.25918E-05,0,0,0,0
615,7701.692652,11/01/2013 11:33:10,11.15603805,4,1,-0.086948276,1.999961495,1.86242E-08,0.031838321,3.79032E-08,0.0840815,3.25918E-05,0,0,0,0
616,7702.708211,11/01/2013 11:33:11,12.17159644,4,1,-0.084757954,1.999798536,1.86242E-08,0.031862515,3.79032E-08,0.084129885,-3.25918E-05,0,0,0,0
617,7703.723806,11/01/2013 11:33:12,13.18719176,4,1,-0.080377325,2.000124454,1.86242E-08,0.03188583,3.79032E-08,0.084176514,6.51836E-05,0,0,0,0
618,7704.739406,11/01/2013 11:33:13,14.20279176,4,1,-0.078187004,1.999961495,1.86242E-08,0.031908466,3.79032E-08,0.084221783,3.25918E-05,0,0,0,0
619,7705.755031,11/01/2013 11:33:14,15.21841668,4,1,-0.075266585,2.000124454,1.86242E-08,0.031930394,3.79032E-08,0.084265637,6.51836E-05,0,0,0,0
620,7706.770603,11/01/2013 11:33:15,16.23398849,4,1,-0.073076263,1.999798536,1.86242E-08,0.031951696,3.79032E-08,0.084308237,-3.25918E-05,0,0,0,0
621,7707.786221,11/01/2013 11:33:16,17.24960706,4,1,-0.072346158,1.999798536,1.86242E-08,0.031972326,3.79032E-08,0.084349495,-6.51836E-05,0,0,0,0
622,7708.801846,11/01/2013 11:33:18,18.26523203,4,1,-0.070155844,1.999635577,1.86242E-08,0.031992427,3.79032E-08,0.084389694,-3.25918E-05,0,0,0,0
623,7709.817497,11/01/2013 11:33:19,19.28088292,4,1,-0.068695635,1.999635577,1.86242E-08,0.032011969,3.79032E-08,0.084428776,0,0,0,0,0
624,7710.833032,11/01/2013 11:33:20,20.29641775,4,1,-0.066505313,1.999798536,1.86242E-08,0.032030918,3.79032E-08,0.084466672,-3.25918E-05,0,0,0,0
625,7711.833062,11/01/2013 11:33:21,21.29644784,4,1,-0.065045103,1.999798536,1.86242E-08,0.032049085,3.79032E-08,0.084503003,-3.25918E-05,0,0,0,0
626,7712.848785,11/01/2013 11:33:22,22.31217104,4,1,-0.063584894,1.999961495,1.86242E-08,0.032067206,3.79032E-08,0.084539244,6.51836E-05,0,0,0,0
627,7713.864299,11/01/2013 11:33:23,23.32768463,4,1,-0.062124684,1.999798536,1.86242E-08,0.032084806,3.79032E-08,0.084574442,-3.25918E-05,0,0,0,0
628,7714.87983,11/01/2013 11:33:24,24.34321604,4,1,-0.059204262,1.999961495,1.86242E-08,0.032101951,3.79032E-08,0.08460873,0,0,0,0,0
629,7715.895452,11/01/2013 11:33:25,25.35883754,4,1,-0.059204262,1.999798536,1.86242E-08,0.032118784,3.79032E-08,0.084642394,0,0,0,0,0
630,7716.911061,11/01/2013 11:33:26,26.37444697,4,1,-0.057013944,1.999961495,1.86242E-08,0.032135215,3.79032E-08,0.084675255,3.25918E-05,0,0,0,0
631,7717.926645,11/01/2013 11:33:27,27.39003086,4,1,-0.056283839,1.999961495,1.86242E-08,0.032151339,3.79032E-08,0.0847075,3.25918E-05,0,0,0,0
632,7718.942322,11/01/2013 11:33:28,28.40570811,4,1,-0.054823626,1.999798536,1.86242E-08,0.032167129,3.79032E-08,0.084739078,-3.25918E-05,0,0,0,0
633,7719.957864,11/01/2013 11:33:29,29.42124957,4,1,-0.054093521,1.999961495,1.86242E-08,0.032182551,3.79032E-08,0.084769921,0,0,0,0,0
634,7720.973477,11/01/2013 11:33:30,30.43686242,4,1,-0.052633312,1.999961495,1.86242E-08,0.032197663,3.79032E-08,0.084800143,0,0,0,0,0
635,7721.989072,11/01/2013 11:33:31,31.45245755,4,1,-0.053363416,1.999798536,1.86242E-08,0.032212418,3.79032E-08,0.084829651,0,0,0,0,0
636,7723.004705,11/01/2013 11:33:32,32.46809043,4,1,-0.050442994,1.999961495,1.86242E-08,0.032226924,3.79032E-08,0.084858662,3.25918E-05,0,0,0,0
637,7724.020282,11/01/2013 11:33:33,33.48366802,4,1,-0.048982784,2.000124454,1.86242E-08,0.032241078,3.79032E-08,0.084886968,3.25918E-05,0,0,0,0
638,7725.035906,11/01/2013 11:33:34,34.49929136,4,1,-0.049712889,1.999798536,1.86242E-08,0.032254962,3.79032E-08,0.084914735,-3.25918E-05,0,0,0,0
639,7726.051506,11/01/2013 11:33:35,35.51489133,4,1,-0.047522571,2.000124454,1.86242E-08,0.032268599,3.79032E-08,0.084942007,3.25918E-05,0,0,0,0
640,7727.067171,11/01/2013 11:33:36,36.53055691,4,1,-0.047522571,1.999961495,1.86242E-08,0.032282054,3.79032E-08,0.084968915,0,0,0,0,0
641,7728.082708,11/01/2013 11:33:37,37.54609394,4,1,-0.045332257,2.000124454,1.86242E-08,0.032295268,3.79032E-08,0.084995343,6.51836E-05,0,0,0,0
642,7729.098449,11/01/2013 11:33:38,38.56183435,4,1,-0.045332257,1.999961495,1.86242E-08,0.032308207,3.79032E-08,0.08502122,3.25918E-05,0,0,0,0
643,7730.11394,11/01/2013 11:33:39,39.57732589,4,1,-0.045332257,1.999961495,1.86242E-08,0.03232101,3.79032E-08,0.085046824,3.25918E-05,0,0,0,0
644,7731.129528,11/01/2013 11:33:40,40.59291332,4,1,-0.043141939,1.999961495,1.86242E-08,0.03233361,3.79032E-08,0.085072023,0,0,0,0,0
645,7732.145131,11/01/2013 11:33:41,41.60851688,4,1,-0.044602148,1.999635577,1.86242E-08,0.032345993,3.79032E-08,0.085096786,-3.25918E-05,0,0,0,0
646,7733.160763,11/01/2013 11:33:42,42.62414901,4,1,-0.041681729,1.999961495,1.86242E-08,0.032358129,3.79032E-08,0.085121057,3.25918E-05,0,0,0,0
647,7734.176362,11/01/2013 11:33:43,43.63974772,4,1,-0.042411834,1.999635577,1.86242E-08,0.032370051,3.79032E-08,0.0851449,-6.51836E-05,0,0,0,0
648,7735.192024,11/01/2013 11:33:44,44.6554094,4,1,-0.040951621,2.000124454,1.86242E-08,0.03238183,3.79032E-08,0.085168456,6.51836E-05,0,0,0,0
649,7736.207559,11/01/2013 11:33:45,45.67094486,4,1,-0.040221516,1.999961495,1.86242E-08,0.032393409,3.79032E-08,0.085191613,0,0,0,0,0
650,7737.223188,11/01/2013 11:33:46,46.68657353,4,1,-0.040221516,1.999798536,1.86242E-08,0.032404867,3.79032E-08,0.085214528,-3.25918E-05,0,0,0,0
651,7738.238771,11/01/2013 11:33:47,47.70215661,4,1,-0.040951621,1.999635577,1.86242E-08,0.032416086,3.79032E-08,0.085236965,-3.25918E-05,0,0,0,0
652,7739.254381,11/01/2013 11:33:48,48.71776658,4,1,-0.038761307,1.999798536,1.86242E-08,0.032427175,3.79032E-08,0.08525914,-3.25918E-05,0,0,0,0
653,7740.269983,11/01/2013 11:33:49,49.7333692,4,1,-0.038031198,1.999961495,1.86242E-08,0.032438057,3.79032E-08,0.085280904,6.51836E-05,0,0,0,0
654,7741.285606,11/01/2013 11:33:50,50.74899137,4,1,-0.036570989,2.000124454,1.86242E-08,0.032448777,3.79032E-08,0.085302343,0,0,0,0,0
655,7742.3012,11/01/2013 11:33:51,51.76458538,4,1,-0.035840884,2.000124454,1.86242E-08,0.032459371,3.79032E-08,0.085323529,6.51836E-05,0,0,0,0
656,7743.316929,11/01/2013 11:33:52,52.78031465,4,1,-0.036570989,1.999798536,1.86242E-08,0.032469868,3.79032E-08,0.085344522,0,0,0,0,0
657,7744.332467,11/01/2013 11:33:53,53.79585326,4,1,-0.035840884,1.999961495,1.86242E-08,0.032480167,3.79032E-08,0.085365118,-3.25918E-05,0,0,0,0
658,7745.33249,11/01/2013 11:33:54,54.79587577,4,1,-0.034380671,2.000124454,1.86242E-08,0.032490091,3.79032E-08,0.085384966,0,0,0,0,0
659,7746.348021,11/01/2013 11:33:55,55.81140667,4,1,-0.033650566,2.000124454,1.86242E-08,0.032500055,3.79032E-08,0.085404892,3.25918E-05,0,0,0,0
660,7747.363615,11/01/2013 11:33:56,56.82700105,4,1,-0.036570989,1.999635577,1.86242E-08,0.032509934,3.79032E-08,0.08542465,-6.51836E-05,0,0,0,0
661,7748.379246,11/01/2013 11:33:57,57.84263143,4,1,-0.034380671,1.999961495,1.86242E-08,0.032519667,3.79032E-08,0.085444115,0,0,0,0,0
662,7749.394815,11/01/2013 11:33:58,58.85820106,4,1,-0.034380671,1.999798536,1.86242E-08,0.03252923,3.79032E-08,0.085463239,-3.25918E-05,0,0,0,0
