Repository: batterysim/esctoolbox-python

# ESCtoolbox (Python version)

This is a Python version of Gregory Plett's enhanced self-correcting (ESC)
battery cell model. The original code is written in Matlab which is available
in the ESCtoolbox at
[mocha-java.uccs.edu/BMS1/](http://mocha-java.uccs.edu/BMS1/).

## OCV model

The open-circuit voltage (OCV) files are located in the `ocv_model/` folder
where the OCV model is the `ocv.py` file. The results and plots generated from
this model should be similar to the Matlab `runProcessOCV.m` plots. The
`funcs.py` file contains the `OCVfromSOCtemp` function while the `models.py`
file contains model objects used by the OCV model. The `data.py` file plots the
experimental data from the csv files located in the `a123_data/` folder.

Battery test data for the A123 cell is available in the `a123_data/` folder as
csv files. The data files were exported from the Excel spreadsheets in the
`OCV_Files/A123_OCV` directory of the Matlab ESCtoolbox. Plots of the battery
test data are generated with the `data_plots.py` script. Change the tc variable
to view plots from the other temperature tests. For example, change the `tc`
string to `N05` to create plots for the CSV files named A123_OCV_N05_S1,
A123_OCV_N05_S2, A123_OCV_N05_S3, and A123_OCV_N05_S4. The figures produced
from the script should be similar to the graphs shown in the `A123_OCV_N05_S1`,
`A123_OCV_N05_S2`, `A123_OCV_N05_S3`, and `A123_OCV_N05_S4` Excel spreadsheets.

See the comments in each file for more information.

## DYN model

In progress...

## Usage

Clone or download the files to your local machine. Start iPython from within
the `ocv_model/` directory then type `run ocv.py` to run the OCV model.

File: ocv_model/data/A123_OCV_N05_S1.csv (part 1 of 30)
Data_Point,Test_Time(s),Date_Time,Step_Time(s),Step_Index,Cycle_Index,Current(A),Voltage(V),Charge_Capacity(Ah),Discharge_Capacity(Ah),Charge_Energy(Wh),Discharge_Energy(Wh),dV/dt(V/s),Internal_Resistance(Ohm),Is_FC_Data,AC_Impedance(Ohm),ACI_Phase_Angle(Deg)
1,60.00760165,10/22/2013 16:55:27,59.96999581,1,1,0,3.599443197,0,0,0,0,-3.2568E-05,0,0,0,0
2,120.02194,10/22/2013 16:56:27,119.9843343,1,1,0,3.599606037,0,0,0,0,0,0,0,0,0
3,180.0364347,10/22/2013 16:57:27,179.9988288,1,1,0,3.599769115,0,0,0,0,-3.2568E-05,0,0,0,0
4,240.0509787,10/22/2013 16:58:27,240.0133728,1,1,0,3.599931955,0,0,0,0,3.2568E-05,0,0,0,0
5,300.0668803,10/22/2013 16:59:27,300.0292743,1,1,0,3.600095034,0,0,0,0,3.26157E-05,0,0,0,0
6,360.0800802,10/22/2013 17:00:27,360.0424744,1,1,0,3.600095034,0,0,0,0,-3.2568E-05,0,0,0,0
7,420.0945606,10/22/2013 17:01:27,420.0569547,1,1,0,3.600257874,0,0,0,0,0,0,0,0,0
8,480.1091729,10/22/2013 17:02:27,480.071567,1,1,0,3.600095034,0,0,0,0,-3.2568E-05,0,0,0,0
9,540.1236325,10/22/2013 17:03:27,540.0860266,1,1,0,3.600257874,0,0,0,0,-3.2568E-05,0,0,0,0
10,600.13815,10/22/2013 17:04:27,600.1005441,1,1,0,3.600420713,0,0,0,0,-3.26157E-05,0,0,0,0
11,660.1526851,10/22/2013 17:05:27,660.1150792,1,1,0,3.600420713,0,0,0,0,0,0,0,0,0
12,720.1672212,10/22/2013 17:06:27,720.1296153,1,1,0,3.600420713,0,0,0,0,3.2568E-05,0,0,0,0
13,780.1818186,10/22/2013 17:07:27,780.1442127,1,1,0,3.600420713,0,0,0,0,-3.26157E-05,0,0,0,0
14,840.1962959,10/22/2013 17:08:27,840.15869,1,1,0,3.600420713,0,0,0,0,-6.51836E-05,0,0,0,0
15,900.2109306,10/22/2013 17:09:27,900.1733247,1,1,0,3.600583792,0,0,0,0,3.26157E-05,0,0,0,0
16,960.2253923,10/22/2013 17:10:27,960.1877864,1,1,0,3.600583792,0,0,0,0,-3.2568E-05,0,0,0,0
17,1020.239933,10/22/2013 17:11:27,1020.202327,1,1,0,3.600746632,0,0,0,0,3.2568E-05,0,0,0,0
18,1080.254492,10/22/2013 17:12:27,1080.216886,1,1,0,3.600583792,0,0,0,0,0,0,0,0,0
19,1140.269038,10/22/2013 17:13:27,1140.231432,1,1,0,3.600746632,0,0,0,0,3.2568E-05,0,0,0,0
20,1200.283489,10/22/2013 17:14:27,1200.245883,1,1,0,3.600583792,0,0,0,0,-3.2568E-05,0,0,0,0
21,1260.298053,10/22/2013 17:15:27,1260.260447,1,1,0,3.600420713,0,0,0,0,-3.26157E-05,0,0,0,0
22,1320.312575,10/22/2013 17:16:27,1320.274969,1,1,0,3.600583792,0,0,0,0,0,0,0,0,0
23,1380.327102,10/22/2013 17:17:27,1380.289496,1,1,0,3.600583792,0,0,0,0,3.26157E-05,0,0,0,0
24,1440.341626,10/22/2013 17:18:27,1440.30402,1,1,0,3.600583792,0,0,0,0,0,0,0,0,0
25,1500.356162,10/22/2013 17:19:27,1500.318556,1,1,0,3.60090971,0,0,0,0,3.26157E-05,0,0,0,0
26,1560.370756,10/22/2013 17:20:27,1560.33315,1,1,0,3.600420713,0,0,0,0,-3.26157E-05,0,0,0,0
27,1620.385293,10/22/2013 17:21:28,1620.347687,1,1,0,3.600583792,0,0,0,0,0,0,0,0,0
28,1680.399767,10/22/2013 17:22:28,1680.362161,1,1,0,3.60090971,0,0,0,0,3.26157E-05,0,0,0,0
29,1740.414308,10/22/2013 17:23:28,1740.376702,1,1,0,3.600583792,0,0,0,0,0,0,0,0,0
30,1800.428822,10/22/2013 17:24:28,1800.391216,1,1,0,3.600583792,0,0,0,0,3.26157E-05,0,0,0,0
31,1860.443352,10/22/2013 17:25:28,1860.405746,1,1,0,3.600583792,0,0,0,0,0,0,0,0,0
32,1920.45788,10/22/2013 17:26:28,1920.420274,1,1,0,3.600583792,0,0,0,0,-3.2568E-05,0,0,0,0
33,1980.472544,10/22/2013 17:27:28,1980.434938,1,1,0,3.600420713,0,0,0,0,-6.51836E-05,0,0,0,0
34,2040.486953,10/22/2013 17:28:28,2040.449347,1,1,0,3.600746632,0,0,0,0,3.2568E-05,0,0,0,0
35,2100.50149,10/22/2013 17:29:28,2100.463884,1,1,0,3.60090971,0,0,0,0,3.26157E-05,0,0,0,0
36,2160.516051,10/22/2013 17:30:28,2160.478445,1,1,0,3.60090971,0,0,0,0,3.26157E-05,0,0,0,0
37,2220.530638,10/22/2013 17:31:28,2220.493032,1,1,0,3.600583792,0,0,0,0,-3.2568E-05,0,0,0,0
38,2280.545157,10/22/2013 17:32:28,2280.507551,1,1,0,3.600746632,0,0,0,0,0,0,0,0,0
39,2340.55969,10/22/2013 17:33:28,2340.522084,1,1,0,3.60090971,0,0,0,0,6.51836E-05,0,0,0,0
40,2400.574185,10/22/2013 17:34:28,2400.53658,1,1,0,3.60107255,0,0,0,0,3.2568E-05,0,0,0,0
41,2460.588694,10/22/2013 17:35:28,2460.551088,1,1,0,3.600746632,0,0,0,0,0,0,0,0,0
42,2520.603217,10/22/2013 17:36:28,2520.565611,1,1,0,3.60090971,0,0,0,0,3.26157E-05,0,0,0,0
43,2580.617772,10/22/2013 17:37:28,2580.580166,1,1,0,3.600583792,0,0,0,0,-6.51836E-05,0,0,0,0
44,2640.632293,10/22/2013 17:38:28,2640.594687,1,1,0,3.60090971,0,0,0,0,3.26157E-05,0,0,0,0
45,2700.646888,10/22/2013 17:39:28,2700.609282,1,1,0,3.600583792,0,0,0,0,0,0,0,0,0
46,2760.661363,10/22/2013 17:40:28,2760.623757,1,1,0,3.60090971,0,0,0,0,0,0,0,0,0
47,2820.675888,10/22/2013 17:41:28,2820.638282,1,1,0,3.60107255,0,0,0,0,6.51836E-05,0,0,0,0
48,2880.690419,10/22/2013 17:42:28,2880.652813,1,1,0,3.60090971,0,0,0,0,6.51836E-05,0,0,0,0
49,2940.704958,10/22/2013 17:43:28,2940.667352,1,1,0,3.60090971,0,0,0,0,3.26157E-05,0,0,0,0
50,3000.719577,10/22/2013 17:44:28,3000.681971,1,1,0,3.60090971,0,0,0,0,6.51836E-05,0,0,0,0
51,3060.73409,10/22/2013 17:45:28,3060.696484,1,1,0,3.600746632,0,0,0,0,0,0,0,0,0
52,3120.748553,10/22/2013 17:46:28,3120.710947,1,1,0,3.60090971,0,0,0,0,6.51836E-05,0,0,0,0
53,3180.763128,10/22/2013 17:47:28,3180.725522,1,1,0,3.600583792,0,0,0,0,-6.51836E-05,0,0,0,0
54,3240.77762,10/22/2013 17:48:28,3240.740014,1,1,0,3.600746632,0,0,0,0,3.2568E-05,0,0,0,0
55,3300.792159,10/22/2013 17:49:28,3300.754553,1,1,0,3.600746632,0,0,0,0,3.2568E-05,0,0,0,0
56,3360.806775,10/22/2013 17:50:28,3360.769169,1,1,0,3.600746632,0,0,0,0,3.2568E-05,0,0,0,0
57,3420.821229,10/22/2013 17:51:28,3420.783624,1,1,0,3.600583792,0,0,0,0,-3.2568E-05,0,0,0,0
58,3480.835745,10/22/2013 17:52:28,3480.798139,1,1,0,3.600746632,0,0,0,0,3.2568E-05,0,0,0,0
59,3540.850344,10/22/2013 17:53:28,3540.812738,1,1,0,3.600746632,0,0,0,0,0,0,0,0,0
60,3600.865027,10/22/2013 17:54:28,3600.827421,1,1,0,3.600746632,0,0,0,0,0,0,0,0,0
61,3660.879378,10/22/2013 17:55:28,3660.841772,1,1,0,3.600583792,0,0,0,0,-3.2568E-05,0,0,0,0
62,3720.893877,10/22/2013 17:56:28,3720.856271,1,1,0,3.600746632,0,0,0,0,0,0,0,0,0
63,3780.908491,10/22/2013 17:57:28,3780.870885,1,1,0,3.60107255,0,0,0,0,9.77516E-05,0,0,0,0
64,3840.922733,10/22/2013 17:58:28,3840.885127,1,1,0,3.60090971,0,0,0,0,0,0,0,0,0
65,3900.937609,10/22/2013 17:59:28,3900.900003,1,1,0,3.600746632,0,0,0,0,-3.26157E-05,0,0,0,0
66,3960.952016,10/22/2013 18:00:28,3960.91441,1,1,0,3.60090971,0,0,0,0,3.26157E-05,0,0,0,0
67,4020.966614,10/22/2013 18:01:28,4020.929008,1,1,0,3.600583792,0,0,0,0,0,0,0,0,0
68,4080.981081,10/22/2013 18:02:28,4080.943475,1,1,0,3.600746632,0,0,0,0,3.2568E-05,0,0,0,0
69,4140.996948,10/22/2013 18:03:28,4140.959343,1,1,0,3.600583792,0,0,0,0,0,0,0,0,0
70,4201.010212,10/22/2013 18:04:28,4200.972606,1,1,0,3.60090971,0,0,0,0,3.26157E-05,0,0,0,0
71,4261.024767,10/22/2013 18:05:28,4260.987161,1,1,0,3.600583792,0,0,0,0,-3.2568E-05,0,0,0,0
72,4321.039219,10/22/2013 18:06:28,4321.001613,1,1,0,3.600746632,0,0,0,0,0,0,0,0,0
73,4381.053741,10/22/2013 18:07:28,4381.016135,1,1,0,3.600420713,0,0,0,0,-6.51836E-05,0,0,0,0
74,4441.068343,10/22/2013 18:08:28,4441.030737,1,1,0,3.600746632,0,0,0,0,-3.26157E-05,0,0,0,0
75,4501.082865,10/22/2013 18:09:28,4501.045259,1,1,0,3.600583792,0,0,0,0,-3.2568E-05,0,0,0,0
76,4561.097328,10/22/2013 18:10:28,4561.059722,1,1,0,3.600583792,0,0,0,0,-3.2568E-05,0,0,0,0
77,4621.111861,10/22/2013 18:11:28,4621.074255,1,1,0,3.60090971,0,0,0,0,6.51836E-05,0,0,0,0
78,4681.126398,10/22/2013 18:12:28,4681.088792,1,1,0,3.60090971,0,0,0,0,3.26157E-05,0,0,0,0
79,4741.140916,10/22/2013 18:13:28,4741.10331,1,1,0,3.600746632,0,0,0,0,3.2568E-05,0,0,0,0
80,4801.155441,10/22/2013 18:14:28,4801.117835,1,1,0,3.600746632,0,0,0,0,0,0,0,0,0
81,4861.169979,10/22/2013 18:15:28,4861.132374,1,1,0,3.600583792,0,0,0,0,0,0,0,0,0
82,4921.184643,10/22/2013 18:16:28,4921.147037,1,1,0,3.600746632,0,0,0,0,0,0,0,0,0
83,4981.199099,10/22/2013 18:17:28,4981.161493,1,1,0,3.600420713,0,0,0,0,-3.26157E-05,0,0,0,0
84,5041.213612,10/22/2013 18:18:28,5041.176007,1,1,0,3.600746632,0,0,0,0,3.2568E-05,0,0,0,0
85,5101.228116,10/22/2013 18:19:28,5101.19051,1,1,0,3.600420713,0,0,0,0,-6.51836E-05,0,0,0,0
86,5161.242671,10/22/2013 18:20:28,5161.205065,1,1,0,3.600583792,0,0,0,0,0,0,0,0,0
87,5221.257158,10/22/2013 18:21:28,5221.219552,1,1,0,3.60090971,0,0,0,0,3.26157E-05,0,0,0,0
88,5281.271696,10/22/2013 18:22:28,5281.23409,1,1,0,3.60090971,0,0,0,0,6.51836E-05,0,0,0,0
89,5341.286217,10/22/2013 18:23:28,5341.248611,1,1,0,3.600746632,0,0,0,0,0,0,0,0,0
90,5401.30074,10/22/2013 18:24:28,5401.263134,1,1,0,3.600746632,0,0,0,0,-3.26157E-05,0,0,0,0
91,5461.315387,10/22/2013 18:25:29,5461.277781,1,1,0,3.600746632,0,0,0,0,3.2568E-05,0,0,0,0
92,5521.329816,10/22/2013 18:26:29,5521.29221,1,1,0,3.600746632,0,0,0,0,-3.26157E-05,0,0,0,0
93,5581.344383,10/22/2013 18:27:29,5581.306777,1,1,0,3.600746632,0,0,0,0,3.2568E-05,0,0,0,0
94,5641.358889,10/22/2013 18:28:29,5641.321283,1,1,0,3.60090971,0,0,0,0,0,0,0,0,0
95,5701.373401,10/22/2013 18:29:29,5701.335795,1,1,0,3.60090971,0,0,0,0,6.51836E-05,0,0,0,0
96,5761.387932,10/22/2013 18:30:29,5761.350326,1,1,0,3.600746632,0,0,0,0,0,0,0,0,0
97,5821.402599,10/22/2013 18:31:29,5821.364993,1,1,0,3.600746632,0,0,0,0,0,0,0,0,0
98,5881.416996,10/22/2013 18:32:29,5881.37939,1,1,0,3.600583792,0,0,0,0,3.26157E-05,0,0,0,0
99,5941.431534,10/22/2013 18:33:29,5941.393928,1,1,0,3.600746632,0,0,0,0,3.2568E-05,0,0,0,0
100,6001.446061,10/22/2013 18:34:29,6001.408455,1,1,0,3.600583792,0,0,0,0,-6.51836E-05,0,0,0,0
101,6061.460604,10/22/2013 18:35:29,6061.422998,1,1,0,3.600746632,0,0,0,0,0,0,0,0,0
102,6121.475113,10/22/2013 18:36:29,6121.437507,1,1,0,3.60090971,0,0,0,0,3.26157E-05,0,0,0,0
103,6181.489643,10/22/2013 18:37:29,6181.452037,1,1,0,3.600746632,0,0,0,0,0,0,0,0,0
104,6241.504167,10/22/2013 18:38:29,6241.466561,1,1,0,3.600746632,0,0,0,0,3.2568E-05,0,0,0,0
105,6301.518699,10/22/2013 18:39:29,6301.481093,1,1,0,3.600583792,0,0,0,0,-3.2568E-05,0,0,0,0
106,6361.533232,10/22/2013 18:40:29,6361.495626,1,1,0,3.600583792,0,0,0,0,0,0,0,0,0
107,6421.547747,10/22/2013 18:41:29,6421.510141,1,1,0,3.600583792,0,0,0,0,-3.2568E-05,0,0,0,0
108,6481.562348,10/22/2013 18:42:29,6481.524742,1,1,0,3.600583792,0,0,0,0,-3.2568E-05,0,0,0,0
109,6541.576812,10/22/2013 18:43:29,6541.539206,1,1,0,3.600746632,0,0,0,0,0,0,0,0,0
110,6601.591357,10/22/2013 18:44:29,6601.553751,1,1,0,3.600583792,0,0,0,0,0,0,0,0,0
111,6661.605872,10/22/2013 18:45:29,6661.568266,1,1,0,3.60090971,0,0,0,0,3.26157E-05,0,0,0,0
112,6721.620472,10/22/2013 18:46:29,6721.582866,1,1,0,3.600746632,0,0,0,0,0,0,0,0,0
113,6781.634935,10/22/2013 18:47:29,6781.597329,1,1,0,3.600746632,0,0,0,0,3.2568E-05,0,0,0,0
114,6841.649447,10/22/2013 18:48:29,6841.611841,1,1,0,3.60090971,0,0,0,0,0,0,0,0,0
115,6901.663976,10/22/2013 18:49:29,6901.62637,1,1,0,3.600583792,0,0,0,0,-3.2568E-05,0,0,0,0
116,6961.678517,10/22/2013 18:50:29,6961.640911,1,1,0,3.600583792,0,0,0,0,0,0,0,0,0
117,7021.693081,10/22/2013 18:51:29,7021.655475,1,1,0,3.600746632,0,0,0,0,0,0,0,0,0
118,7081.707562,10/22/2013 18:52:29,7081.669956,1,1,0,3.600746632,0,0,0,0,-3.26157E-05,0,0,0,0
119,7141.722148,10/22/2013 18:53:29,7141.684542,1,1,0,3.60090971,0,0,0,0,3.26157E-05,0,0,0,0
120,7200.049428,10/22/2013 18:54:27,7200.011822,1,1,0,3.600583792,0,0,0,0,-3.2568E-05,0,0,0,0
121,7210.065147,10/22/2013 18:54:37,10.01547363,2,1,-0.076687001,3.590806961,0,0.000213308,0,0.000766669,-0.000488853,0,0,0,0
122,7220.080571,10/22/2013 18:54:47,20.03089719,2,1,-0.076687001,3.585429668,0,0.000426616,0,0.001532013,-0.000456285,0,0,0,0
123,7230.096115,10/22/2013 18:54:57,30.0464412,2,1,-0.076651938,3.580704212,0,0.00063993,0,0.002296304,-0.000358486,0,0,0,0
124,7240.111508,10/22/2013 18:55:07,40.06183407,2,1,-0.076651938,3.576467752,0,0.000853264,0,0.003059696,-0.000325871,0,0,0,0
125,7250.126962,10/22/2013 18:55:17,50.07728786,2,1,-0.076687001,3.572068214,0,0.001066582,0,0.003822147,-0.000325871,0,0,0,0
126,7260.142421,10/22/2013 18:55:27,60.09274727,2,1,-0.076651938,3.568646193,0,0.001279904,0,0.004583784,-0.000260735,0,0,0,0
127,7270.157852,10/22/2013 18:55:37,70.10817833,2,1,-0.076687001,3.565061569,0,0.001493239,0,0.00534468,-0.000228119,0,0,0,0
128,7280.173283,10/22/2013 18:55:48,80.12360965,2,1,-0.076616876,3.561802626,0,0.00170657,0,0.006104824,-0.000195503,0,0,0,0
129,7290.188662,10/22/2013 18:55:58,90.13898858,2,1,-0.076687001,3.558217764,0,0.001919909,0,0.00686429,-0.000293303,0,0,0,0
130,7300.204104,10/22/2013 18:56:08,100.1544297,2,1,-0.076687001,3.55512166,0,0.002133268,0,0.007623143,-0.000260735,0,0,0,0
131,7310.219545,10/22/2013 18:56:18,110.1698707,2,1,-0.076722056,3.552025795,0,0.002346615,0,0.008381309,-0.000260687,0,0,0,0
132,7320.234979,10/22/2013 18:56:28,120.1853051,2,1,-0.076651938,3.549418688,0,0.002559972,0,0.00913888,-0.000162935,0,0,0,0
133,7330.25043,10/22/2013 18:56:38,130.2007562,2,1,-0.076687001,3.546485662,0,0.002773324,0,0.009895831,-0.000228119,0,0,0,0
134,7340.265993,10/22/2013 18:56:48,140.2163191,2,1,-0.076757118,3.543552637,0,0.002986683,0,0.010652221,-0.000228119,0,0,0,0
135,7350.281378,10/22/2013 18:56:58,150.2317045,2,1,-0.076722056,3.54110837,0,0.00320004,0,0.01140804,-0.000228119,0,0,0,0
136,7360.296898,10/22/2013 18:57:08,160.2472243,2,1,-0.076687001,3.538664103,0,0.003413393,0,0.012163298,-0.000195551,0,0,0,0
137,7370.312187,10/22/2013 18:57:18,170.262513,2,1,-0.076722056,3.536056995,0,0.003626752,0,0.012918053,-0.000228119,0,0,0,0
138,7380.327708,10/22/2013 18:57:28,180.2780339,2,1,-0.076722056,3.533775806,0,0.003840105,0,0.013672268,-0.000195503,0,0,0,0
139,7390.343144,10/22/2013 18:57:38,190.29347,2,1,-0.076687001,3.531494617,0,0.004053468,0,0.014426016,-0.000228119,0,0,0,0
140,7400.358528,10/22/2013 18:57:48,200.3088541,2,1,-0.076616876,3.529539108,0,0.004266838,0,0.015179301,-0.000162935,0,0,0,0
141,7410.374032,10/22/2013 18:57:58,210.3243579,2,1,-0.076687001,3.527094841,0,0.004480218,0,0.015932147,-0.000195551,0,0,0,0
142,7420.389403,10/22/2013 18:58:08,220.3397287,2,1,-0.076722056,3.524813652,0,0.004693589,0,0.016684501,-0.000195551,0,0,0,0
143,7430.404848,10/22/2013 18:58:18,230.3551739,2,1,-0.076757118,3.522695303,0,0.004906968,0,0.017436432,-0.000228167,0,0,0,0
144,7440.420281,10/22/2013 18:58:28,240.3706071,2,1,-0.076616876,3.52106595,0,0.005120343,0,0.018187912,-0.000130367,0,0,0,0
145,7450.43573,10/22/2013 18:58:38,250.3860561,2,1,-0.076687001,3.518947601,0,0.005333713,0,0.018938949,-0.000130367,0,0,0,0
146,7460.45118,10/22/2013 18:58:48,260.4015061,2,1,-0.076651938,3.516992331,0,0.005547078,0,0.01968955,-0.000130367,0,0,0,0
147,7470.46662,10/22/2013 18:58:58,270.416946,2,1,-0.076722056,3.514873981,0,0.005760458,0,0.020439789,-0.000195551,0,0,0,0
148,7480.48205,10/22/2013 18:59:08,280.4323764,2,1,-0.076687001,3.513081551,0,0.005973832,0,0.021189607,-0.000130367,0,0,0,0
149,7490.497555,10/22/2013 18:59:18,290.4478814,2,1,-0.076722056,3.511452198,0,0.006187204,0,0.021939031,-0.000162935,0,0,0,0
150,7500.51295,10/22/2013 18:59:28,300.4632759,2,1,-0.076687001,3.509659767,0,0.006400574,0,0.022688058,-6.51836E-05,0,0,0,0
151,7510.528373,10/22/2013 18:59:38,310.4786987,2,1,-0.076722056,3.507704258,0,0.006613952,0,0.023436736,-0.000162983,0,0,0,0
152,7520.543884,10/22/2013 18:59:48,320.4942105,2,1,-0.076651938,3.506400824,0,0.006827332,0,0.024185054,-3.2568E-05,0,0,0,0
153,7530.559339,10/22/2013 18:59:58,330.509665,2,1,-0.076722056,3.504282475,0,0.007040709,0,0.024933004,-0.000162935,0,0,0,0
154,7540.574838,10/22/2013 19:00:08,340.5251638,2,1,-0.076687001,3.502815962,0,0.007254079,0,0.02568056,-0.000130367,0,0,0,0
155,7550.590147,10/22/2013 19:00:18,350.5404734,2,1,-0.076722056,3.500860691,0,0.007467439,0,0.026427719,-0.000228119,0,0,0,0
156,7560.605613,10/22/2013 19:00:28,360.5559393,2,1,-0.076687001,3.499394178,0,0.007680791,0,0.027174511,-0.00013032,0,0,0,0
157,7570.621037,10/22/2013 19:00:38,370.5713634,2,1,-0.076687001,3.498090506,0,0.007894145,0,0.027920971,-6.51836E-05,0,0,0,0
158,7580.636477,10/22/2013 19:00:48,380.5868028,2,1,-0.076651938,3.496623993,0,0.008107492,0,0.02866708,-9.77516E-05,0,0,0,0
159,7590.651922,10/22/2013 19:00:58,390.6022482,2,1,-0.076651938,3.49515748,0,0.008320841,0,0.029412869,-3.2568E-05,0,0,0,0
160,7600.667352,10/22/2013 19:01:08,400.6176778,2,1,-0.076722056,3.493202209,0,0.008534194,0,0.030158355,-0.000195503,0,0,0,0
161,7610.682913,10/22/2013 19:01:18,410.6332395,2,1,-0.076687001,3.492061377,0,0.008747545,0,0.03090352,-6.51836E-05,0,0,0,0
162,7620.698349,10/22/2013 19:01:28,420.6486757,2,1,-0.076687001,3.490594864,0,0.008960891,0,0.031648359,-6.51836E-05,0,0,0,0
163,7630.71376,10/22/2013 19:01:38,430.6640862,2,1,-0.076722056,3.488802671,0,0.00917424,0,0.032392904,-0.000162935,0,0,0,0
164,7640.729128,10/22/2013 19:01:48,440.6794544,2,1,-0.076651938,3.487987757,0,0.009387586,0,0.033137141,-6.51836E-05,0,0,0,0
165,7650.74456,10/22/2013 19:01:58,450.6948866,2,1,-0.076722056,3.486195326,0,0.009600927,0,0.033881071,-0.000130367,0,0,0,0
166,7660.760141,10/22/2013 19:02:08,460.7104671,2,1,-0.076651938,3.48521781,0,0.009814259,0,0.034624679,-6.51836E-05,0,0,0,0
167,7670.775459,10/22/2013 19:02:18,470.7257851,2,1,-0.076722056,3.483588219,0,0.010027584,0,0.03536798,-0.000130367,0,0,0,0
168,7680.790935,10/22/2013 19:02:28,480.7412614,2,1,-0.076651938,3.482447624,0,0.010240915,0,0.03611102,-9.77516E-05,0,0,0,0
169,7690.806337,10/22/2013 19:02:38,490.7566631,2,1,-0.076651938,3.48130703,0,0.010454241,0,0.036853772,-3.2568E-05,0,0,0,0
170,7700.823115,10/22/2013 19:02:48,500.7734407,2,1,-0.076651938,3.480003357,0,0.010667594,0,0.037596346,-9.77993E-05,0,0,0,0
171,7710.825122,10/22/2013 19:02:58,510.7754479,2,1,-0.076687001,3.478536844,0,0.010880637,0,0.038337573,-0.000130367,0,0,0,0
172,7720.837104,10/22/2013 19:03:08,520.7874303,2,1,-0.076687001,3.47739625,0,0.011093887,0,0.039079253,-9.77993E-05,0,0,0,0
173,7730.85249,10/22/2013 19:03:18,530.8028161,2,1,-0.076687001,3.476092815,0,0.011307205,0,0.039820912,-0.00013032,0,0,0,0
174,7740.867931,10/22/2013 19:03:28,540.8182574,2,1,-0.076722056,3.474789143,0,0.011520529,0,0.040562332,-0.000130367,0,0,0,0
175,7750.883438,10/22/2013 19:03:38,550.8337641,2,1,-0.076722056,3.473648548,0,0.011733855,0,0.041303508,-9.77516E-05,0,0,0,0
176,7760.898799,10/22/2013 19:03:48,560.8491254,2,1,-0.076651938,3.472670794,0,0.011947173,0,0.0420444,-6.51836E-05,0,0,0,0
177,7770.914254,10/22/2013 19:03:58,570.8645805,2,1,-0.076722056,3.471367359,0,0.012160479,0,0.042785009,-0.000162935,0,0,0,0
178,7780.929708,10/22/2013 19:04:08,580.8800339,2,1,-0.076651938,3.470552444,0,0.012373791,0,0.043525399,-6.51836E-05,0,0,0,0
179,7790.945133,10/22/2013 19:04:18,590.8954588,2,1,-0.076687001,3.46924901,0,0.012587108,0,0.04426556,-9.77516E-05,0,0,0,0
180,7800.96057,10/22/2013 19:04:28,600.9108962,2,1,-0.076687001,3.467945337,0,0.012800419,0,0.045005464,-0.000130367,0,0,0,0
181,7810.976096,10/22/2013 19:04:38,610.9264224,2,1,-0.076651938,3.466967821,0,0.013013729,0,0.045745128,-9.77516E-05,0,0,0,0
182,7820.991468,10/22/2013 19:04:48,620.9417938,2,1,-0.076616876,3.466152906,0,0.013227035,0,0.046484545,-3.26157E-05,0,0,0,0
183,7831.006974,10/22/2013 19:04:58,630.9573005,2,1,-0.076687001,3.464686394,0,0.013440344,0,0.047223748,-0.000130367,0,0,0,0
184,7841.022352,10/22/2013 19:05:08,640.9726784,2,1,-0.076687001,3.463708878,0,0.013653643,0,0.047962687,-9.77516E-05,0,0,0,0
185,7851.037812,10/22/2013 19:05:18,650.9881378,2,1,-0.076616876,3.462894201,0,0.013866946,0,0.048701419,-6.5136E-05,0,0,0,0
186,7861.05322,10/22/2013 19:05:28,661.0035465,2,1,-0.076687001,3.461753368,0,0.014080243,0,0.049439908,-0.000130367,0,0,0,0
187,7871.068742,10/22/2013 19:05:38,671.0190678,2,1,-0.076651938,3.460612774,0,0.014293545,0,0.050178195,-6.51836E-05,0,0,0,0
188,7881.084122,10/22/2013 19:05:48,681.0344486,2,1,-0.076651938,3.459798098,0,0.014506841,0,0.050916242,-6.51836E-05,0,0,0,0
189,7891.099584,10/22/2013 19:05:58,691.0499098,2,1,-0.076651938,3.458657503,0,0.014720135,0,0.051654074,-9.77516E-05,0,0,0,0
190,7901.114993,10/22/2013 19:06:08,701.0653193,2,1,-0.076651938,3.457842827,0,0.014933417,0,0.052391652,-6.51836E-05,0,0,0,0
191,7911.13045,10/22/2013 19:06:18,711.0807762,2,1,-0.076651938,3.456702232,0,0.01514671,0,0.053129055,-9.77516E-05,0,0,0,0
192,7921.145981,10/22/2013 19:06:28,721.096307,2,1,-0.076651938,3.455887318,0,0.015360006,0,0.053866262,-6.51836E-05,0,0,0,0
193,7931.161391,10/22/2013 19:06:39,731.1117172,2,1,-0.076651938,3.454909801,0,0.015573296,0,0.054603249,-6.51836E-05,0,0,0,0
194,7941.176822,10/22/2013 19:06:49,741.1271486,2,1,-0.076651938,3.454094887,0,0.015786587,0,0.055340033,-3.26157E-05,0,0,0,0
195,7951.192212,10/22/2013 19:06:59,751.1425382,2,1,-0.076651938,3.452954292,0,0.015999882,0,0.056076632,-9.77993E-05,0,0,0,0
196,7961.207643,10/22/2013 19:07:09,761.1579697,2,1,-0.076651938,3.452139616,0,0.01621318,0,0.056813043,-6.51836E-05,0,0,0,0
197,7971.223095,10/22/2013 19:07:19,771.1734216,2,1,-0.076722056,3.450999022,0,0.016426466,0,0.057549215,-9.77516E-05,0,0,0,0
198,7981.23854,10/22/2013 19:07:29,781.1888665,2,1,-0.076687001,3.450184345,0,0.016639754,0,0.058285205,-9.77516E-05,0,0,0,0
199,7991.253976,10/22/2013 19:07:39,791.2043018,2,1,-0.076651938,3.449369431,0,0.016853048,0,0.059021023,-3.26157E-05,0,0,0,0
200,8001.253998,10/22/2013 19:07:49,801.2043245,2,1,-0.076687001,3.448391914,0,0.017066008,0,0.059755505,-9.77516E-05,0,0,0,0
201,8011.269313,10/22/2013 19:07:59,811.2196393,2,1,-0.076651938,3.447577238,0,0.017279301,0,0.060490944,-6.5136E-05,0,0,0,0
202,8021.284745,10/22/2013 19:08:09,821.2350712,2,1,-0.076651938,3.446925402,0,0.0174926,0,0.061226215,-3.2568E-05,0,0,0,0
203,8031.300194,10/22/2013 19:08:19,831.2505205,2,1,-0.076651938,3.445784807,0,0.017705898,0,0.0619613,-6.51836E-05,0,0,0,0
204,8041.31565,10/22/2013 19:08:29,841.2659763,2,1,-0.076687001,3.444969893,0,0.017919197,0,0.062696206,-0.000130367,0,0,0,0
205,8051.331005,10/22/2013 19:08:39,851.2813312,2,1,-0.076687001,3.444155216,0,0.018132506,0,0.063430967,-3.26157E-05,0,0,0,0
206,8061.346442,10/22/2013 19:08:49,861.2967683,2,1,-0.076687001,3.443177462,0,0.01834581,0,0.064165534,-0.000162983,0,0,0,0
207,8071.361956,10/22/2013 19:08:59,871.3122822,2,1,-0.076687001,3.442525864,0,0.018559115,0,0.064899925,-6.51836E-05,0,0,0,0
208,8081.377339,10/22/2013 19:09:09,881.3276648,2,1,-0.076687001,3.441548109,0,0.018772422,0,0.065634151,-0.000130367,0,0,0,0
209,8091.392778,10/22/2013 19:09:19,891.3431047,2,1,-0.076687001,3.440896273,0,0.018985734,0,0.066368215,-6.51836E-05,0,0,0,0
210,8101.40821,10/22/2013 19:09:29,901.3585362,2,1,-0.076651938,3.440081596,0,0.019199045,0,0.067102111,-3.2568E-05,0,0,0,0
211,8111.423655,10/22/2013 19:09:39,911.3739815,2,1,-0.076651938,3.43942976,0,0.019412355,0,0.06783584,-6.51836E-05,0,0,0,0
212,8121.439102,10/22/2013 19:09:49,921.3894277,2,1,-0.076687001,3.438452244,0,0.019625667,0,0.0685694,-6.5136E-05,0,0,0,0
213,8131.454543,10/22/2013 19:09:59,931.4048689,2,1,-0.076651938,3.437637329,0,0.019838985,0,0.069302818,-6.51836E-05,0,0,0,0
214,8141.470012,10/22/2013 19:10:09,941.4203385,2,1,-0.076687001,3.436985493,0,0.020052312,0,0.070036098,-6.51836E-05,0,0,0,0
215,8151.485423,10/22/2013 19:10:19,951.4357488,2,1,-0.076651938,3.436333895,0,0.020265641,0,0.07076922,0,0,0,0,0
216,8161.500871,10/22/2013 19:10:29,961.4511975,2,1,-0.076651938,3.43535614,0,0.020478958,0,0.071502141,-9.77516E-05,0,0,0,0
217,8171.516374,10/22/2013 19:10:39,971.4667,2,1,-0.076616876,3.435030222,0,0.020692289,0,0.07223495,3.2568E-05,0,0,0,0
218,8181.531827,10/22/2013 19:10:49,981.4821535,2,1,-0.076651938,3.433889627,0,0.020905608,0,0.072967558,-9.77516E-05,0,0,0,0
219,8191.54727,10/22/2013 19:10:59,991.4975965,2,1,-0.076651938,3.433400869,0,0.021118936,0,0.073700037,-3.2568E-05,0,0,0,0
220,8201.562681,10/22/2013 19:11:09,1001.513007,2,1,-0.076687001,3.432423115,0,0.021332266,0,0.074432366,-9.77516E-05,0,0,0,0
221,8211.578095,10/22/2013 19:11:19,1011.528421,2,1,-0.076687001,3.431771278,0,0.021545589,0,0.075164517,-3.26157E-05,0,0,0,0
222,8221.593538,10/22/2013 19:11:29,1021.543864,2,1,-0.076687001,3.430956602,0,0.021758922,0,0.075896548,-6.51836E-05,0,0,0,0
223,8231.608966,10/22/2013 19:11:39,1031.559293,2,1,-0.076687001,3.430141926,0,0.021972252,0,0.076628415,-9.77516E-05,0,0,0,0
224,8241.624423,10/22/2013 19:11:49,1041.57475,2,1,-0.076687001,3.429652929,0,0.022185583,0,0.077360134,-3.26157E-05,0,0,0,0
225,8251.639857,10/22/2013 19:11:59,1051.590183,2,1,-0.076651938,3.429001331,0,0.022398909,0,0.078091693,-3.2568E-05,0,0,0,0
226,8261.655288,10/22/2013 19:12:09,1061.605614,2,1,-0.076651938,3.428349495,0,0.02261224,0,0.078823116,-3.2568E-05,0,0,0,0
227,8271.670794,10/22/2013 19:12:19,1071.62112,2,1,-0.076651938,3.427534819,0,0.022825574,0,0.079554402,-6.5136E-05,0,0,0,0
228,8281.686192,10/22/2013 19:12:29,1081.636518,2,1,-0.076651938,3.427045822,0,0.02303891,0,0.080285549,-3.26157E-05,0,0,0,0
229,8291.701625,10/22/2013 19:12:39,1091.651951,2,1,-0.076722056,3.426068306,0,0.023252231,0,0.081016497,-0.00013032,0,0,0,0
230,8301.717082,10/22/2013 19:12:49,1101.667408,2,1,-0.076722056,3.42541647,0,0.023465556,0,0.081747318,-3.2568E-05,0,0,0,0
231,8311.732511,10/22/2013 19:12:59,1111.682838,2,1,-0.076651938,3.425090551,0,0.02367889,0,0.082478026,0,0,0,0,0
232,8321.748102,10/22/2013 19:13:09,1121.698428,2,1,-0.076651938,3.424438715,0,0.023892221,0,0.083208579,-3.26157E-05,0,0,0,0
233,8331.763388,10/22/2013 19:13:19,1131.713714,2,1,-0.076722056,3.42329812,0,0.02410554,0,0.083938956,-9.77516E-05,0,0,0,0
234,8341.778891,10/22/2013 19:13:29,1141.729217,2,1,-0.076687001,3.422972202,0,0.024318864,0,0.084669207,3.2568E-05,0,0,0,0
235,8351.794348,10/22/2013 19:13:39,1151.744674,2,1,-0.076651938,3.422320366,0,0.024532189,0,0.085399323,0,0,0,0,0
236,8361.813158,10/22/2013 19:13:49,1161.763485,2,1,-0.076687001,3.42150569,0,0.024745572,0,0.086129511,-9.77516E-05,0,0,0,0
237,8371.82524,10/22/2013 19:13:59,1171.775567,2,1,-0.076651938,3.421016932,0,0.024958818,0,0.08685909,0,0,0,0,0
238,8381.840617,10/22/2013 19:14:09,1181.790944,2,1,-0.076687001,3.420365095,0,0.025172131,0,0.087588759,-9.77516E-05,0,0,0,0
239,8391.85605,10/22/2013 19:14:19,1191.806376,2,1,-0.076687001,3.419713259,0,0.025385441,0,0.088318289,-3.26157E-05,0,0,0,0
240,8401.871502,10/22/2013 19:14:29,1201.821828,2,1,-0.076687001,3.419224501,0,0.025598748,0,0.089047686,-3.2568E-05,0,0,0,0
241,8411.88693,10/22/2013 19:14:39,1211.837256,2,1,-0.076687001,3.418572664,0,0.025812058,0,0.089776964,-3.2568E-05,0,0,0,0
242,8421.902378,10/22/2013 19:14:49,1221.852704,2,1,-0.076651938,3.418083906,0,0.026025366,0,0.0905061,0,0,0,0,0
243,8431.917804,10/22/2013 19:14:59,1231.86813,2,1,-0.076687001,3.417268991,0,0.026238674,0,0.091235113,-6.51836E-05,0,0,0,0
244,8441.933248,10/22/2013 19:15:09,1241.883574,2,1,-0.076722056,3.416617393,0,0.026451971,0,0.091963957,-9.77516E-05,0,0,0,0
245,8451.948689,10/22/2013 19:15:19,1251.899015,2,1,-0.076651938,3.416128397,0,0.026665273,0,0.092692686,-6.51836E-05,0,0,0,0
246,8461.964223,10/22/2013 19:15:29,1261.91455,2,1,-0.076651938,3.415476799,0,0.026878575,0,0.093421292,-6.5136E-05,0,0,0,0
247,8471.979392,10/22/2013 19:15:39,1271.929718,2,1,-0.076651938,3.414824963,0,0.027091531,0,0.094148588,-9.71496E-05,0,0,0,0
248,8481.979402,10/22/2013 19:15:49,1281.929728,2,1,-0.076651938,3.414661884,0,0.027304827,0,0.094876919,0,0,0,0,0
249,8491.994831,10/22/2013 19:15:59,1291.945158,2,1,-0.076687001,3.413684368,0,0.027518125,0,0.095605135,-3.2568E-05,0,0,0,0
250,8502.010267,10/22/2013 19:16:09,1301.960593,2,1,-0.076687001,3.413195372,0,0.027731424,0,0.09633323,-3.26157E-05,0,0,0,0
251,8512.025721,10/22/2013 19:16:19,1311.976048,2,1,-0.076651938,3.412706614,0,0.027944714,0,0.097061175,-6.51836E-05,0,0,0,0
252,8522.041155,10/22/2013 19:16:29,1321.991481,2,1,-0.076687001,3.412054777,0,0.028158007,0,0.097789007,-6.51836E-05,0,0,0,0
253,8532.056674,10/22/2013 19:16:39,1332.007001,2,1,-0.076687001,3.411566019,0,0.028371304,0,0.098516729,-9.77516E-05,0,0,0,0
254,8542.072351,10/22/2013 19:16:49,1342.022677,2,1,-0.076651938,3.411077023,0,0.028584602,0,0.099244342,-3.26157E-05,0,0,0,0
255,8552.087704,10/22/2013 19:16:59,1352.038031,2,1,-0.076651938,3.410262346,0,0.028797889,0,0.099971793,-6.51836E-05,0,0,0,0
256,8562.102927,10/22/2013 19:17:09,1362.053253,2,1,-0.076651938,3.409773588,0,0.029011168,0,0.100699101,-3.2568E-05,0,0,0,0
257,8572.118374,10/22/2013 19:17:19,1372.0687,2,1,-0.076616876,3.40928483,0,0.029224442,0,0.101426277,-3.2568E-05,0,0,0,0
258,8582.133818,10/22/2013 19:17:29,1382.084144,2,1,-0.076687001,3.408632994,0,0.029437724,0,0.102153363,-9.77516E-05,0,0,0,0
259,8592.149247,10/22/2013 19:17:40,1392.099573,2,1,-0.076616876,3.408469915,0,0.029651006,0,0.102880334,0,0,0,0,0
260,8602.1647,10/22/2013 19:17:50,1402.115026,2,1,-0.076687001,3.407655239,0,0.029864295,0,0.103607211,-3.26157E-05,0,0,0,0
261,8612.180136,10/22/2013 19:18:00,1412.130462,2,1,-0.076651938,3.407166481,0,0.030077568,0,0.104333925,-6.51836E-05,0,0,0,0
262,8622.195591,10/22/2013 19:18:10,1422.145917,2,1,-0.076687001,3.406677485,0,0.03029084,0,0.105060526,-3.26157E-05,0,0,0,0
263,8632.211026,10/22/2013 19:18:20,1432.161352,2,1,-0.076651938,3.406188726,0,0.030504117,0,0.105787022,0,0,0,0,0
264,8642.226465,10/22/2013 19:18:30,1442.176791,2,1,-0.076687001,3.40537405,0,0.030717391,0,0.106513396,-9.77516E-05,0,0,0,0
265,8652.242051,10/22/2013 19:18:40,1452.192377,2,1,-0.076651938,3.405048132,0,0.030930663,0,0.107239655,-6.51836E-05,0,0,0,0
266,8662.257403,10/22/2013 19:18:50,1462.20773,2,1,-0.076651938,3.404559374,0,0.031143933,0,0.107965797,-6.5136E-05,0,0,0,0
267,8672.272782,10/22/2013 19:19:00,1472.223108,2,1,-0.076651938,3.403907537,0,0.031357202,0,0.108691825,-6.51836E-05,0,0,0,0
268,8682.28829,10/22/2013 19:19:10,1482.238616,2,1,-0.076687001,3.403418541,0,0.03157047,0,0.109417742,-3.26157E-05,0,0,0,0
269,8692.303782,10/22/2013 19:19:20,1492.254109,2,1,-0.076687001,3.402929783,0,0.031783747,0,0.110143583,-9.77516E-05,0,0,0,0
270,8702.319185,10/22/2013 19:19:30,1502.269511,2,1,-0.076651938,3.402603865,0,0.031997016,0,0.110869288,-3.26157E-05,0,0,0,0
271,8712.334646,10/22/2013 19:19:40,1512.284972,2,1,-0.076757118,3.401789188,0,0.0322103,0,0.111594938,-0.000130367,0,0,0,0
272,8722.350089,10/22/2013 19:19:50,1522.300416,2,1,-0.076687001,3.401626348,0,0.032423579,0,0.112320468,-3.2568E-05,0,0,0,0
273,8732.365582,10/22/2013 19:20:00,1532.315908,2,1,-0.076616876,3.401137352,0,0.03263686,0,0.113045899,0,0,0,0,0
274,8742.38095,10/22/2013 19:20:10,1542.331276,2,1,-0.076687001,3.400648594,0,0.032850147,0,0.113771242,0,0,0,0,0
275,8752.396384,10/22/2013 19:20:20,1552.34671,2,1,-0.076687001,3.400159836,0,0.033063439,0,0.114496499,-3.2568E-05,0,0,0,0
276,8762.411757,10/22/2013 19:20:30,1562.362083,2,1,-0.076651938,3.399833918,0,0.033276732,0,0.115221656,-3.2568E-05,0,0,0,0
277,8772.427206,10/22/2013 19:20:40,1572.377532,2,1,-0.076687001,3.399182081,0,0.033490038,0,0.11594675,0,0,0,0,0
278,8782.442695,10/22/2013 19:20:50,1582.393022,2,1,-0.076687001,3.398530245,0,0.033703352,0,0.116671776,-3.26157E-05,0,0,0,0
279,8792.458114,10/22/2013 19:21:00,1592.408441,2,1,-0.076651938,3.398204327,0,0.033916669,0,0.117396711,-3.26157E-05,0,0,0,0
280,8802.473535,10/22/2013 19:21:10,1602.423861,2,1,-0.076722056,3.39755249,0,0.034129987,0,0.118121552,-9.77993E-05,0,0,0,0
281,8812.488975,10/22/2013 19:21:20,1612.439301,2,1,-0.076651938,3.39722681,0,0.034343313,0,0.118846318,-3.2568E-05,0,0,0,0
282,8822.504407,10/22/2013 19:21:30,1622.454733,2,1,-0.076722056,3.396737814,0,0.034556629,0,0.119570952,-6.51836E-05,0,0,0,0
283,8832.519854,10/22/2013 19:21:40,1632.47018,2,1,-0.076687001,3.396411896,0,0.034769949,0,0.120295506,0,0,0,0,0
284,8842.535294,10/22/2013 19:21:50,1642.485621,2,1,-0.076616876,3.396085978,0,0.034983278,0,0.121019991,0,0,0,0,0
285,8852.55078,10/22/2013 19:22:00,1652.501106,2,1,-0.076722056,3.395271301,0,0.035196614,0,0.1217444,-6.51836E-05,0,0,0,0
286,8862.566199,10/22/2013 19:22:10,1662.516526,2,1,-0.076651938,3.395108461,0,0.035409941,0,0.122468687,3.26157E-05,0,0,0,0
287,8872.581626,10/22/2013 19:22:20,1672.531952,2,1,-0.076687001,3.394456625,0,0.03562328,0,0.123192914,-3.2568E-05,0,0,0,0
288,8882.597062,10/22/2013 19:22:30,1682.547388,2,1,-0.076722056,3.393804789,0,0.035836618,0,0.123917044,-9.77516E-05,0,0,0,0
289,8892.612522,10/22/2013 19:22:40,1692.562848,2,1,-0.076722056,3.39347887,0,0.036049969,0,0.124641121,-6.51836E-05,0,0,0,0
290,8902.628012,10/22/2013 19:22:50,1702.578339,2,1,-0.076687001,3.393152952,0,0.036263321,0,0.12536511,0,0,0,0,0
291,8912.643386,10/22/2013 19:23:00,1712.593712,2,1,-0.076687001,3.392664194,0,0.036476668,0,0.126088991,-3.2568E-05,0,0,0,0
292,8922.658959,10/22/2013 19:23:10,1722.609286,2,1,-0.076722056,3.392175436,0,0.036690018,0,0.126812795,-3.2568E-05,0,0,0,0
293,8932.674292,10/22/2013 19:23:20,1732.624618,2,1,-0.076722056,3.391849518,0,0.036903373,0,0.127536515,0,0,0,0,0
294,8942.689718,10/22/2013 19:23:30,1742.640044,2,1,-0.076687001,3.3915236,0,0.037116739,0,0.128260183,0,0,0,0,0
295,8952.705159,10/22/2013 19:23:40,1752.655485,2,1,-0.076687001,3.390871763,0,0.037330092,0,0.128983719,-9.77516E-05,0,0,0,0
296,8962.7206,10/22/2013 19:23:50,1762.670927,2,1,-0.076687001,3.390545845,0,0.037543457,0,0.129707203,0,0,0,0,0
297,8972.736063,10/22/2013 19:24:00,1772.686389,2,1,-0.076687001,3.390057087,0,0.037756815,0,0.130430575,-9.77516E-05,0,0,0,0
298,8982.751498,10/22/2013 19:24:10,1782.701824,2,1,-0.076687001,3.389731169,0,0.037970193,0,0.131153925,0,0,0,0,0
299,8992.766924,10/22/2013 19:24:20,1792.717251,2,1,-0.076687001,3.389405251,0,0.038183558,0,0.131877139,-3.26157E-05,0,0,0,0
300,9002.782432,10/22/2013 19:24:30,1802.732758,2,1,-0.076722056,3.388916492,0,0.038396931,0,0.132600296,-3.2568E-05,0,0,0,0
301,9012.799175,10/22/2013 19:24:40,1812.749501,2,1,-0.076687001,3.388590574,0,0.038610326,0,0.133323441,0,0,0,0,0
302,9022.813328,10/22/2013 19:24:50,1822.763655,2,1,-0.076651938,3.388427496,0,0.038823669,0,0.134046325,3.2568E-05,0,0,0,0
303,9032.8287,10/22/2013 19:25:00,1832.779026,2,1,-0.076722056,3.38761282,0,0.039037029,0,0.134769184,-9.77516E-05,0,0,0,0
304,9042.844153,10/22/2013 19:25:10,1842.794479,2,1,-0.076687001,3.38744998,0,0.039250393,0,0.13549197,-6.51836E-05,0,0,0,0
305,9052.859587,10/22/2013 19:25:20,1852.809913,2,1,-0.076722056,3.387124062,0,0.039463753,0,0.13621466,0,0,0,0,0
306,9062.875031,10/22/2013 19:25:30,1862.825357,2,1,-0.076687001,3.386472225,0,0.039677122,0,0.136937295,-3.2568E-05,0,0,0,0
307,9072.890486,10/22/2013 19:25:40,1872.840812,2,1,-0.076722056,3.385983467,0,0.039890483,0,0.13765982,-6.51836E-05,0,0,0,0
308,9082.905921,10/22/2013 19:25:50,1882.856247,2,1,-0.076651938,3.385820389,0,0.040103846,0,0.138382267,0,0,0,0,0
309,9092.921351,10/22/2013 19:26:00,1892.871677,2,1,-0.076651938,3.385494471,0,0.040317211,0,0.139104639,-6.51836E-05,0,0,0,0
310,9102.93679,10/22/2013 19:26:10,1902.887116,2,1,-0.076722056,3.384842873,0,0.040530561,0,0.139826876,-6.5136E-05,0,0,0,0
311,9112.952548,10/22/2013 19:26:20,1912.902874,2,1,-0.076722056,3.384516954,0,0.040743919,0,0.140549061,-6.51836E-05,0,0,0,0
312,9122.967672,10/22/2013 19:26:30,1922.917998,2,1,-0.076651938,3.384516954,0,0.040957273,0,0.141271147,3.26157E-05,0,0,0,0
313,9132.983128,10/22/2013 19:26:40,1932.933455,2,1,-0.076687001,3.383865118,0,0.041170616,0,0.14199312,0,0,0,0,0
314,9142.998581,10/22/2013 19:26:50,1942.948908,2,1,-0.076651938,3.38370204,0,0.041383954,0,0.142714996,3.2568E-05,0,0,0,0
315,9153.013994,10/22/2013 19:27:00,1952.96432,2,1,-0.076687001,3.382887363,0,0.041597295,0,0.1434368,-6.51836E-05,0,0,0,0
316,9163.029503,10/22/2013 19:27:10,1962.979829,2,1,-0.076651938,3.382887363,0,0.041810632,0,0.144158519,3.2568E-05,0,0,0,0
317,9173.044967,10/22/2013 19:27:20,1972.995293,2,1,-0.076651938,3.382561445,0,0.04202396,0,0.144880125,-3.26157E-05,0,0,0,0
318,9183.060449,10/22/2013 19:27:30,1983.010775,2,1,-0.076616876,3.382235527,0,0.042237295,0,0.145601679,-3.26157E-05,0,0,0,0
319,9193.075994,10/22/2013 19:27:40,1993.026321,2,1,-0.076687001,3.381746769,0,0.042450632,0,0.146323161,-3.26157E-05,0,0,0,0
320,9203.091288,10/22/2013 19:27:50,2003.041614,2,1,-0.076687001,3.381420851,0,0.042663966,0,0.147044552,0,0,0,0,0
321,9213.106765,10/22/2013 19:28:00,2013.057092,2,1,-0.076651938,3.380932093,0,0.042877292,0,0.147765847,-3.2568E-05,0,0,0,0
322,9223.122091,10/22/2013 19:28:10,2023.072417,2,1,-0.076687001,3.380769014,0,0.043090607,0,0.148487027,3.2568E-05,0,0,0,0
323,9233.137529,10/22/2013 19:28:21,2033.087855,2,1,-0.076687001,3.380117416,0,0.043303928,0,0.149208151,-6.5136E-05,0,0,0,0
324,9243.15297,10/22/2013 19:28:31,2043.103297,2,1,-0.076651938,3.379954338,0,0.043517242,0,0.14992918,-3.26157E-05,0,0,0,0
325,9253.168505,10/22/2013 19:28:41,2053.118831,2,1,-0.076687001,3.37946558,0,0.043730561,0,0.150650146,-6.51836E-05,0,0,0,0
326,9263.199408,10/22/2013 19:28:51,2063.149734,2,1,-0.076722056,3.379139662,0,0.043944205,0,0.151372138,-9.77516E-05,0,0,0,0
327,9273.21492,10/22/2013 19:29:01,2073.165246,2,1,-0.076687001,3.378976583,0,0.044157526,0,0.152092961,0,0,0,0,0
328,9283.230594,10/22/2013 19:29:11,2083.18092,2,1,-0.076722056,3.378487825,0,0.044370838,0,0.152813683,-3.26157E-05,0,0,0,0
329,9293.246034,10/22/2013 19:29:21,2093.196361,2,1,-0.076687001,3.378161907,0,0.044584139,0,0.153534298,-6.51836E-05,0,0,0,0
330,9303.261333,10/22/2013 19:29:31,2103.211659,2,1,-0.076616876,3.377999067,0,0.044797449,0,0.154254862,3.26157E-05,0,0,0,0
331,9313.276769,10/22/2013 19:29:41,2113.227095,2,1,-0.076651938,3.377510071,0,0.04501074,0,0.154975301,-6.51836E-05,0,0,0,0
332,9323.292217,10/22/2013 19:29:51,2123.242543,2,1,-0.076722056,3.377021313,0,0.045224035,0,0.155695682,-9.77516E-05,0,0,0,0
333,9333.30759,10/22/2013 19:30:01,2133.257916,2,1,-0.076651938,3.376858473,0,0.045437333,0,0.156416001,-3.2568E-05,0,0,0,0
334,9343.323095,10/22/2013 19:30:11,2143.273421,2,1,-0.076651938,3.376695395,0,0.045650642,0,0.157136283,-3.26157E-05,0,0,0,0
335,9353.338461,10/22/2013 19:30:21,2153.288788,2,1,-0.076651938,3.376206636,0,0.045863931,0,0.157856428,-3.2568E-05,0,0,0,0
336,9363.353905,10/22/2013 19:30:31,2163.304232,2,1,-0.076687001,3.375717878,0,0.046077218,0,0.1585765,-6.5136E-05,0,0,0,0
337,9373.369342,10/22/2013 19:30:41,2173.319668,2,1,-0.076687001,3.37539196,0,0.04629051,0,0.159296519,-6.51836E-05,0,0,0,0
338,9383.384778,10/22/2013 19:30:51,2183.335105,2,1,-0.076687001,3.375066042,0,0.046503798,0,0.160016457,-3.2568E-05,0,0,0,0
339,9393.400223,10/22/2013 19:31:01,2193.350549,2,1,-0.076687001,3.374902964,0,0.04671709,0,0.160736339,0,0,0,0,0
340,9403.415685,10/22/2013 19:31:11,2203.366011,2,1,-0.076687001,3.374577045,0,0.046930384,0,0.161456161,-3.26157E-05,0,0,0,0
341,9413.431112,10/22/2013 19:31:21,2213.381438,2,1,-0.076722056,3.374251366,0,0.047143668,0,0.162175882,-6.5136E-05,0,0,0,0
342,9423.44657,10/22/2013 19:31:31,2223.396896,2,1,-0.076687001,3.373762369,0,0.047356967,0,0.162895579,-6.51836E-05,0,0,0,0
343,9433.461994,10/22/2013 19:31:41,2233.41232,2,1,-0.076651938,3.373762369,0,0.047570258,0,0.163615184,0,0,0,0,0
344,9443.477442,10/22/2013 19:31:51,2243.427768,2,1,-0.076651938,3.373436451,0,0.047783541,0,0.1643347,0,0,0,0,0
345,9453.492876,10/22/2013 19:32:01,2253.443202,2,1,-0.076687001,3.372947693,0,0.047996823,0,0.165054143,-3.2568E-05,0,0,0,0
346,9463.508338,10/22/2013 19:32:11,2263.458664,2,1,-0.076651938,3.372784853,0,0.048210109,0,0.165773536,0,0,0,0,0
347,9473.523785,10/22/2013 19:32:21,2273.474111,2,1,-0.076687001,3.372295856,0,0.048423396,0,0.166492869,-6.51836E-05,0,0,0,0
348,9483.53926,10/22/2013 19:32:31,2283.489587,2,1,-0.076651938,3.372133017,0,0.048636686,0,0.167212147,-3.2568E-05,0,0,0,0
349,9493.55466,10/22/2013 19:32:41,2293.504986,2,1,-0.076687001,3.371807098,0,0.048849976,0,0.167931362,-6.51836E-05,0,0,0,0
350,9503.570167,10/22/2013 19:32:51,2303.520493,2,1,-0.076687001,3.37148118,0,0.049063272,0,0.168650538,-3.2568E-05,0,0,0,0
351,9513.585531,10/22/2013 19:33:01,2313.535858,2,1,-0.076651938,3.371318102,0,0.049276576,0,0.169369666,0,0,0,0,0
352,9523.600977,10/22/2013 19:33:11,2323.551304,2,1,-0.076687001,3.370829344,0,0.049489873,0,0.170088714,-3.26157E-05,0,0,0,0
353,9533.616424,10/22/2013 19:33:21,2333.566751,2,1,-0.076687001,3.370666504,0,0.04970317,0,0.170807699,0,0,0,0,0
354,9543.631923,10/22/2013 19:33:31,2343.582249,2,1,-0.076651938,3.370340586,0,0.049916469,0,0.171526631,0,0,0,0,0
