Repository: batterysim/esctoolbox-python

# ESCtoolbox (Python version)

This is a Python version of Gregory Plett's enhanced self-correcting (ESC)
battery cell model. The original code is written in Matlab which is available
in the ESCtoolbox at
[mocha-java.uccs.edu/BMS1/](http://mocha-java.uccs.edu/BMS1/).

## OCV model

The open-circuit voltage (OCV) files are located in the `ocv_model/` folder
where the OCV model is the `ocv.py` file. The results and plots generated from
this model should be similar to the Matlab `runProcessOCV.m` plots. The
`funcs.py` file contains the `OCVfromSOCtemp` function while the `models.py`
file contains model objects used by the OCV model. The `data.py` file plots the

File: ocv_model/data/A123_OCV_P05_S1.csv (part 1 of 30)
Data_Point,Test_Time(s),Date_Time,Step_Time(s),Step_Index,Cycle_Index,Current(A),Voltage(V),Charge_Capacity(Ah),Discharge_Capacity(Ah),Charge_Energy(Wh),Discharge_Energy(Wh),dV/dt(V/s),Internal_Resistance(Ohm),Is_FC_Data,AC_Impedance(Ohm),ACI_Phase_Angle(Deg)
1,60.0001284,09/23/2013 16:21:09,59.92067876,1,1,0,3.597162008,0,0,0,0,-3.2568E-05,0,0,0,0
2,120.0147626,09/23/2013 16:22:09,119.9353131,1,1,0,3.59699893,0,0,0,0,-3.26157E-05,0,0,0,0
3,180.0294444,09/23/2013 16:23:09,179.9499949,1,1,0,3.597324848,0,0,0,0,6.51836E-05,0,0,0,0
4,240.0438033,09/23/2013 16:24:09,239.9643536,1,1,0,3.597162008,0,0,0,0,0,0,0,0,0
5,300.0583761,09/23/2013 16:25:09,299.9789265,1,1,0,3.597162008,0,0,0,0,0,0,0,0,0
6,360.0730791,09/23/2013 16:26:09,359.9936295,1,1,0,3.597162008,0,0,0,0,0,0,0,0,0
7,420.0876635,09/23/2013 16:27:09,420.0082139,1,1,0,3.59699893,0,0,0,0,-6.51836E-05,0,0,0,0
8,480.102199,09/23/2013 16:28:09,480.0227495,1,1,0,3.597162008,0,0,0,0,3.26157E-05,0,0,0,0
9,540.1164961,09/23/2013 16:29:09,540.0370465,1,1,0,3.597162008,0,0,0,0,0,0,0,0,0
10,600.1311383,09/23/2013 16:30:09,600.0516887,1,1,0,3.597162008,0,0,0,0,-3.2568E-05,0,0,0,0
11,660.1457658,09/23/2013 16:31:09,660.0663162,1,1,0,3.597487688,0,0,0,0,6.5136E-05,0,0,0,0
12,720.1602797,09/23/2013 16:32:09,720.0808301,1,1,0,3.597162008,0,0,0,0,0,0,0,0,0
13,780.1748914,09/23/2013 16:33:09,780.0954418,1,1,0,3.597162008,0,0,0,0,0,0,0,0,0
14,840.1893921,09/23/2013 16:34:09,840.1099425,1,1,0,3.597324848,0,0,0,0,0,0,0,0,0
15,900.2040248,09/23/2013 16:35:09,900.1245752,1,1,0,3.597324848,0,0,0,0,-3.2568E-05,0,0,0,0
16,960.21975,09/23/2013 16:36:09,960.1403004,1,1,0,3.597487688,0,0,0,0,3.2568E-05,0,0,0,0
17,1020.233106,09/23/2013 16:37:09,1020.153656,1,1,0,3.597487688,0,0,0,0,3.2568E-05,0,0,0,0
18,1080.247691,09/23/2013 16:38:09,1080.168242,1,1,0,3.597487688,0,0,0,0,0,0,0,0,0
19,1140.262237,09/23/2013 16:39:09,1140.182787,1,1,0,3.597650766,0,0,0,0,6.51836E-05,0,0,0,0
20,1200.27687,09/23/2013 16:40:09,1200.19742,1,1,0,3.597650766,0,0,0,0,3.26157E-05,0,0,0,0
21,1260.291357,09/23/2013 16:41:09,1260.211907,1,1,0,3.597324848,0,0,0,0,-6.51836E-05,0,0,0,0
22,1320.305922,09/23/2013 16:42:09,1320.226472,1,1,0,3.597487688,0,0,0,0,-3.26157E-05,0,0,0,0
23,1380.320505,09/23/2013 16:43:09,1380.241055,1,1,0,3.597324848,0,0,0,0,-6.51836E-05,0,0,0,0
24,1440.335065,09/23/2013 16:44:09,1440.255615,1,1,0,3.597487688,0,0,0,0,-3.26157E-05,0,0,0,0
25,1500.349682,09/23/2013 16:45:09,1500.270232,1,1,0,3.597324848,0,0,0,0,-6.51836E-05,0,0,0,0
26,1560.364189,09/23/2013 16:46:09,1560.284739,1,1,0,3.597487688,0,0,0,0,-6.51836E-05,0,0,0,0
27,1620.378836,09/23/2013 16:47:09,1620.299386,1,1,0,3.597650766,0,0,0,0,3.26157E-05,0,0,0,0
28,1680.393296,09/23/2013 16:48:09,1680.313846,1,1,0,3.597813606,0,0,0,0,3.2568E-05,0,0,0,0
29,1740.407852,09/23/2013 16:49:09,1740.328403,1,1,0,3.597324848,0,0,0,0,-6.51836E-05,0,0,0,0
30,1800.422408,09/23/2013 16:50:09,1800.342959,1,1,0,3.597487688,0,0,0,0,-3.26157E-05,0,0,0,0
31,1860.436971,09/23/2013 16:51:09,1860.357521,1,1,0,3.597650766,0,0,0,0,3.26157E-05,0,0,0,0
32,1920.45153,09/23/2013 16:52:09,1920.37208,1,1,0,3.597487688,0,0,0,0,-6.51836E-05,0,0,0,0
33,1980.4661,09/23/2013 16:53:09,1980.386651,1,1,0,3.597324848,0,0,0,0,-6.51836E-05,0,0,0,0
34,2040.480652,09/23/2013 16:54:09,2040.401203,1,1,0,3.597650766,0,0,0,0,3.26157E-05,0,0,0,0
35,2100.495208,09/23/2013 16:55:09,2100.415758,1,1,0,3.597650766,0,0,0,0,3.26157E-05,0,0,0,0
36,2160.510785,09/23/2013 16:56:09,2160.431335,1,1,0,3.597487688,0,0,0,0,0,0,0,0,0
37,2220.524317,09/23/2013 16:57:09,2220.444867,1,1,0,3.597487688,0,0,0,0,0,0,0,0,0
38,2280.538907,09/23/2013 16:58:09,2280.459457,1,1,0,3.597650766,0,0,0,0,3.26157E-05,0,0,0,0
39,2340.553443,09/23/2013 16:59:10,2340.473993,1,1,0,3.597650766,0,0,0,0,0,0,0,0,0
40,2400.568031,09/23/2013 17:00:10,2400.488581,1,1,0,3.597487688,0,0,0,0,-3.26157E-05,0,0,0,0
41,2460.582744,09/23/2013 17:01:10,2460.503294,1,1,0,3.597650766,0,0,0,0,6.51836E-05,0,0,0,0
42,2520.597123,09/23/2013 17:02:10,2520.517673,1,1,0,3.597487688,0,0,0,0,-6.51836E-05,0,0,0,0
43,2580.611727,09/23/2013 17:03:10,2580.532278,1,1,0,3.597650766,0,0,0,0,6.51836E-05,0,0,0,0
44,2640.62624,09/23/2013 17:04:10,2640.54679,1,1,0,3.597487688,0,0,0,0,-3.26157E-05,0,0,0,0
45,2700.64079,09/23/2013 17:05:10,2700.56134,1,1,0,3.597487688,0,0,0,0,3.2568E-05,0,0,0,0
46,2760.655397,09/23/2013 17:06:10,2760.575947,1,1,0,3.597324848,0,0,0,0,-3.2568E-05,0,0,0,0
47,2820.669924,09/23/2013 17:07:10,2820.590474,1,1,0,3.597487688,0,0,0,0,-3.26157E-05,0,0,0,0
48,2880.68564,09/23/2013 17:08:10,2880.60619,1,1,0,3.597487688,0,0,0,0,-3.26157E-05,0,0,0,0
49,2940.699104,09/23/2013 17:09:10,2940.619654,1,1,0,3.597487688,0,0,0,0,-3.26157E-05,0,0,0,0
50,3000.714757,09/23/2013 17:10:10,3000.635308,1,1,0,3.597487688,0,0,0,0,3.2568E-05,0,0,0,0
51,3060.72817,09/23/2013 17:11:10,3060.64872,1,1,0,3.597324848,0,0,0,0,-6.51836E-05,0,0,0,0
52,3120.742825,09/23/2013 17:12:10,3120.663375,1,1,0,3.597650766,0,0,0,0,3.26157E-05,0,0,0,0
53,3180.757287,09/23/2013 17:13:10,3180.677837,1,1,0,3.597324848,0,0,0,0,-3.2568E-05,0,0,0,0
54,3240.771949,09/23/2013 17:14:10,3240.6925,1,1,0,3.597487688,0,0,0,0,0,0,0,0,0
55,3300.786501,09/23/2013 17:15:10,3300.707051,1,1,0,3.597487688,0,0,0,0,3.2568E-05,0,0,0,0
56,3360.80202,09/23/2013 17:16:10,3360.722571,1,1,0,3.597324848,0,0,0,0,-3.2568E-05,0,0,0,0
57,3420.815571,09/23/2013 17:17:10,3420.736121,1,1,0,3.597324848,0,0,0,0,-3.2568E-05,0,0,0,0
58,3480.83015,09/23/2013 17:18:10,3480.7507,1,1,0,3.597487688,0,0,0,0,0,0,0,0,0
59,3540.844697,09/23/2013 17:19:10,3540.765248,1,1,0,3.597487688,0,0,0,0,-3.26157E-05,0,0,0,0
60,3600.859299,09/23/2013 17:20:10,3600.77985,1,1,0,3.597487688,0,0,0,0,-3.26157E-05,0,0,0,0
61,3660.873835,09/23/2013 17:21:10,3660.794385,1,1,0,3.597650766,0,0,0,0,3.26157E-05,0,0,0,0
62,3720.888382,09/23/2013 17:22:10,3720.808933,1,1,0,3.597650766,0,0,0,0,3.26157E-05,0,0,0,0
63,3780.902941,09/23/2013 17:23:10,3780.823491,1,1,0,3.597650766,0,0,0,0,-3.2568E-05,0,0,0,0
64,3840.917538,09/23/2013 17:24:10,3840.838088,1,1,0,3.597324848,0,0,0,0,-9.77516E-05,0,0,0,0
65,3900.932064,09/23/2013 17:25:10,3900.852614,1,1,0,3.597324848,0,0,0,0,-3.2568E-05,0,0,0,0
66,3960.946542,09/23/2013 17:26:10,3960.867093,1,1,0,3.597487688,0,0,0,0,0,0,0,0,0
67,4020.961188,09/23/2013 17:27:10,4020.881738,1,1,0,3.597487688,0,0,0,0,3.2568E-05,0,0,0,0
68,4080.975766,09/23/2013 17:28:10,4080.896317,1,1,0,3.597324848,0,0,0,0,0,0,0,0,0
69,4140.990352,09/23/2013 17:29:10,4140.910903,1,1,0,3.597487688,0,0,0,0,3.2568E-05,0,0,0,0
70,4201.004939,09/23/2013 17:30:10,4200.92549,1,1,0,3.597487688,0,0,0,0,3.2568E-05,0,0,0,0
71,4261.01943,09/23/2013 17:31:10,4260.939981,1,1,0,3.597650766,0,0,0,0,9.77516E-05,0,0,0,0
72,4321.034008,09/23/2013 17:32:10,4320.954558,1,1,0,3.597487688,0,0,0,0,3.2568E-05,0,0,0,0
73,4381.048553,09/23/2013 17:33:10,4380.969104,1,1,0,3.597487688,0,0,0,0,6.5136E-05,0,0,0,0
74,4441.063113,09/23/2013 17:34:10,4440.983663,1,1,0,3.597324848,0,0,0,0,0,0,0,0,0
75,4501.077694,09/23/2013 17:35:10,4500.998245,1,1,0,3.597487688,0,0,0,0,3.2568E-05,0,0,0,0
76,4561.093162,09/23/2013 17:36:10,4561.013712,1,1,0,3.597487688,0,0,0,0,-6.51836E-05,0,0,0,0
77,4621.106849,09/23/2013 17:37:10,4621.027399,1,1,0,3.597324848,0,0,0,0,-3.2568E-05,0,0,0,0
78,4681.121334,09/23/2013 17:38:10,4681.041885,1,1,0,3.597324848,0,0,0,0,-3.2568E-05,0,0,0,0
79,4741.135908,09/23/2013 17:39:10,4741.056459,1,1,0,3.597487688,0,0,0,0,3.2568E-05,0,0,0,0
80,4801.150602,09/23/2013 17:40:10,4801.071153,1,1,0,3.597487688,0,0,0,0,3.2568E-05,0,0,0,0
81,4861.165037,09/23/2013 17:41:10,4861.085587,1,1,0,3.597324848,0,0,0,0,-6.51836E-05,0,0,0,0
82,4921.179566,09/23/2013 17:42:10,4921.100117,1,1,0,3.597324848,0,0,0,0,-3.2568E-05,0,0,0,0
83,4981.194113,09/23/2013 17:43:10,4981.114663,1,1,0,3.597324848,0,0,0,0,0,0,0,0,0
84,5041.208669,09/23/2013 17:44:10,5041.129219,1,1,0,3.597324848,0,0,0,0,-3.2568E-05,0,0,0,0
85,5101.22322,09/23/2013 17:45:10,5101.14377,1,1,0,3.597324848,0,0,0,0,-3.2568E-05,0,0,0,0
86,5161.237769,09/23/2013 17:46:10,5161.158319,1,1,0,3.597487688,0,0,0,0,0,0,0,0,0
87,5221.252319,09/23/2013 17:47:10,5221.172869,1,1,0,3.597324848,0,0,0,0,0,0,0,0,0
88,5281.266875,09/23/2013 17:48:10,5281.187425,1,1,0,3.597324848,0,0,0,0,-3.2568E-05,0,0,0,0
89,5341.281427,09/23/2013 17:49:10,5341.201978,1,1,0,3.597324848,0,0,0,0,-6.51836E-05,0,0,0,0
90,5401.295963,09/23/2013 17:50:10,5401.216514,1,1,0,3.597650766,0,0,0,0,3.26157E-05,0,0,0,0
91,5461.310932,09/23/2013 17:51:10,5461.231483,1,1,0,3.597162008,0,0,0,0,-6.5136E-05,0,0,0,0
92,5521.325079,09/23/2013 17:52:10,5521.245629,1,1,0,3.597324848,0,0,0,0,0,0,0,0,0
93,5581.339618,09/23/2013 17:53:10,5581.260168,1,1,0,3.597324848,0,0,0,0,0,0,0,0,0
94,5641.354229,09/23/2013 17:54:10,5641.27478,1,1,0,3.597487688,0,0,0,0,6.5136E-05,0,0,0,0
95,5701.36878,09/23/2013 17:55:10,5701.28933,1,1,0,3.597324848,0,0,0,0,3.2568E-05,0,0,0,0
96,5761.384217,09/23/2013 17:56:10,5761.304767,1,1,0,3.597487688,0,0,0,0,6.5136E-05,0,0,0,0
97,5821.397832,09/23/2013 17:57:10,5821.318383,1,1,0,3.597324848,0,0,0,0,3.2568E-05,0,0,0,0
98,5881.412411,09/23/2013 17:58:10,5881.332961,1,1,0,3.597324848,0,0,0,0,0,0,0,0,0
99,5941.426893,09/23/2013 17:59:10,5941.347444,1,1,0,3.597324848,0,0,0,0,0,0,0,0,0
100,6001.441438,09/23/2013 18:00:10,6001.361989,1,1,0,3.597650766,0,0,0,0,6.51836E-05,0,0,0,0
101,6061.455973,09/23/2013 18:01:10,6061.376524,1,1,0,3.597487688,0,0,0,0,0,0,0,0,0
102,6121.470625,09/23/2013 18:02:10,6121.391176,1,1,0,3.597487688,0,0,0,0,0,0,0,0,0
103,6181.485084,09/23/2013 18:03:11,6181.405634,1,1,0,3.597324848,0,0,0,0,-3.2568E-05,0,0,0,0
104,6241.499629,09/23/2013 18:04:11,6241.420179,1,1,0,3.597324848,0,0,0,0,0,0,0,0,0
105,6301.514177,09/23/2013 18:05:11,6301.434727,1,1,0,3.597487688,0,0,0,0,0,0,0,0,0
106,6361.528795,09/23/2013 18:06:11,6361.449345,1,1,0,3.597324848,0,0,0,0,3.2568E-05,0,0,0,0
107,6421.543324,09/23/2013 18:07:11,6421.463874,1,1,0,3.597324848,0,0,0,0,0,0,0,0,0
108,6481.557822,09/23/2013 18:08:11,6481.478372,1,1,0,3.597324848,0,0,0,0,0,0,0,0,0
109,6541.57236,09/23/2013 18:09:11,6541.49291,1,1,0,3.597324848,0,0,0,0,0,0,0,0,0
110,6601.586983,09/23/2013 18:10:11,6601.507533,1,1,0,3.597324848,0,0,0,0,0,0,0,0,0
111,6661.60146,09/23/2013 18:11:11,6661.52201,1,1,0,3.597324848,0,0,0,0,0,0,0,0,0
112,6721.617281,09/23/2013 18:12:11,6721.537832,1,1,0,3.597324848,0,0,0,0,-6.51836E-05,0,0,0,0
113,6781.630601,09/23/2013 18:13:11,6781.551152,1,1,0,3.597487688,0,0,0,0,3.2568E-05,0,0,0,0
114,6841.646328,09/23/2013 18:14:11,6841.566879,1,1,0,3.597324848,0,0,0,0,-3.2568E-05,0,0,0,0
115,6901.659636,09/23/2013 18:15:11,6901.580186,1,1,0,3.597324848,0,0,0,0,-6.51836E-05,0,0,0,0
116,6961.675025,09/23/2013 18:16:11,6961.595576,1,1,0,3.597324848,0,0,0,0,0,0,0,0,0
117,7021.688731,09/23/2013 18:17:11,7021.609281,1,1,0,3.597324848,0,0,0,0,3.2568E-05,0,0,0,0
118,7081.703331,09/23/2013 18:18:11,7081.623882,1,1,0,3.597324848,0,0,0,0,-3.2568E-05,0,0,0,0
119,7141.717806,09/23/2013 18:19:11,7141.638356,1,1,0,3.597324848,0,0,0,0,0,0,0,0,0
120,7200.091968,09/23/2013 18:20:09,7200.012518,1,1,0,3.597324848,0,0,0,0,3.2568E-05,0,0,0,0
121,7210.107649,09/23/2013 18:20:19,10.01543773,2,1,-0.076722056,3.590155125,0,0.000213383,0,0.000766652,-0.00042367,0,0,0,0
122,7220.123093,09/23/2013 18:20:29,20.03088265,2,1,-0.076651938,3.586407423,0,0.000426752,0,0.001532271,-0.000260735,0,0,0,0
123,7230.138542,09/23/2013 18:20:39,30.04633123,2,1,-0.076687001,3.582822561,0,0.000640119,0,0.002297074,-0.000228119,0,0,0,0
124,7240.153988,09/23/2013 18:20:49,40.0617767,2,1,-0.076722056,3.5792377,0,0.000853491,0,0.003061147,-0.000260735,0,0,0,0
125,7250.169421,09/23/2013 18:20:59,50.0772103,2,1,-0.076687001,3.575978756,0,0.001066859,0,0.003824508,-0.00029335,0,0,0,0
126,7260.184932,09/23/2013 18:21:09,60.09272077,2,1,-0.076687001,3.573045731,0,0.001280219,0,0.00458719,-0.000195551,0,0,0,0
127,7270.200404,09/23/2013 18:21:19,70.10819306,2,1,-0.076651938,3.570438623,0,0.001493577,0,0.005349238,-0.000228119,0,0,0,0
128,7280.215824,09/23/2013 18:21:29,80.12361267,2,1,-0.076687001,3.567505598,0,0.001706945,0,0.006110715,-0.000228119,0,0,0,0
129,7290.231197,09/23/2013 18:21:39,90.13898655,2,1,-0.076687001,3.564898491,0,0.001920296,0,0.006871558,-0.000260735,0,0,0,0
130,7300.246644,09/23/2013 18:21:49,100.1544335,2,1,-0.076687001,3.562128544,0,0.002133654,0,0.007631872,-0.000228119,0,0,0,0
131,7310.262111,09/23/2013 18:21:59,110.1699,2,1,-0.076722056,3.559847116,0,0.002347014,0,0.00839165,-0.000195551,0,0,0,0
132,7320.277534,09/23/2013 18:22:09,120.1853232,2,1,-0.076722056,3.557077169,0,0.002560363,0,0.009150867,-0.000293303,0,0,0,0
133,7330.292977,09/23/2013 18:22:19,130.200766,2,1,-0.076687001,3.55512166,0,0.002773716,0,0.009909589,-0.000162983,0,0,0,0
134,7340.308454,09/23/2013 18:22:29,140.2162427,2,1,-0.076757118,3.552514553,0,0.00298706,0,0.010667787,-0.000260735,0,0,0,0
135,7350.324815,09/23/2013 18:22:39,150.2326039,2,1,-0.076722056,3.550233364,0,0.00320042,0,0.011425557,-0.000228119,0,0,0,0
136,7360.339321,09/23/2013 18:22:49,160.2471106,2,1,-0.076651938,3.548440933,0,0.003413744,0,0.012182726,-0.000162935,0,0,0,0
137,7370.354794,09/23/2013 18:22:59,170.2625836,2,1,-0.076651938,3.546159744,0,0.003627077,0,0.012939468,-0.000195503,0,0,0,0
138,7380.370293,09/23/2013 18:23:10,180.2780819,2,1,-0.076651938,3.544204235,0,0.003840421,0,0.013695793,-9.77993E-05,0,0,0,0
139,7390.385663,09/23/2013 18:23:20,190.2934518,2,1,-0.076722056,3.541760206,0,0.004053752,0,0.014451633,-0.000195503,0,0,0,0
140,7400.401219,09/23/2013 18:23:30,200.3090082,2,1,-0.076722056,3.539967775,0,0.004267087,0,0.015207056,-0.000162935,0,0,0,0
141,7410.416552,09/23/2013 18:23:40,210.3243417,2,1,-0.076651938,3.538175344,0,0.004480409,0,0.015962011,-0.000162935,0,0,0,0
142,7420.432041,09/23/2013 18:23:50,220.3398297,2,1,-0.076651938,3.536220074,0,0.004693736,0,0.016716574,-0.00013032,0,0,0,0
143,7430.447436,09/23/2013 18:24:00,230.3552252,2,1,-0.076651938,3.534264565,0,0.004907061,0,0.01747072,-0.000162935,0,0,0,0
144,7440.462879,09/23/2013 18:24:10,240.3706677,2,1,-0.076687001,3.532309294,0,0.005120385,0,0.018224469,-0.000130367,0,0,0,0
145,7450.47835,09/23/2013 18:24:20,250.3861395,2,1,-0.076651938,3.530679703,0,0.005333714,0,0.018977842,-0.000130367,0,0,0,0
146,7460.49382,09/23/2013 18:24:30,260.4016089,2,1,-0.076651938,3.528887272,0,0.005547037,0,0.019730813,-0.000130367,0,0,0,0
147,7470.510516,09/23/2013 18:24:40,270.4183051,2,1,-0.076651938,3.527094841,0,0.005760381,0,0.020483482,-0.000162983,0,0,0,0
148,7480.524739,09/23/2013 18:24:50,280.4325278,2,1,-0.076757118,3.52513957,0,0.005973666,0,0.021235576,-0.000162935,0,0,0,0
149,7490.541298,09/23/2013 18:25:00,290.4490874,2,1,-0.076687001,3.523673058,0,0.006187002,0,0.021987482,-0.000130367,0,0,0,0
150,7500.555557,09/23/2013 18:25:10,300.4633463,2,1,-0.076722056,3.521880627,0,0.006400293,0,0.022738879,-0.000228119,0,0,0,0
151,7510.571077,09/23/2013 18:25:20,310.4788658,2,1,-0.076687001,3.520414114,0,0.006613623,0,0.023490059,-9.77993E-05,0,0,0,0
152,7520.58647,09/23/2013 18:25:30,320.4942593,2,1,-0.076687001,3.518784761,0,0.006826956,0,0.024240904,-0.000162935,0,0,0,0
153,7530.601878,09/23/2013 18:25:40,330.5096668,2,1,-0.076616876,3.517318249,0,0.007040286,0,0.024991396,-6.51836E-05,0,0,0,0
154,7540.617325,09/23/2013 18:25:50,340.5251138,2,1,-0.076687001,3.515525818,0,0.007253621,0,0.025741572,-0.000130367,0,0,0,0
155,7550.634008,09/23/2013 18:26:00,350.5417974,2,1,-0.076651938,3.514059305,0,0.007466995,0,0.026491553,-0.000162935,0,0,0,0
156,7560.64829,09/23/2013 18:26:10,360.556079,2,1,-0.076651938,3.512755632,0,0.007680315,0,0.027241022,-3.26157E-05,0,0,0,0
157,7570.66373,09/23/2013 18:26:20,370.5715194,2,1,-0.076722056,3.510963202,0,0.007893656,0,0.027990246,-0.000162983,0,0,0,0
158,7580.679098,09/23/2013 18:26:30,380.5868875,2,1,-0.076687001,3.509822607,0,0.008107003,0,0.028739173,-9.77516E-05,0,0,0,0
159,7590.694549,09/23/2013 18:26:40,390.6023383,2,1,-0.076722056,3.508030176,0,0.008320362,0,0.029487831,-0.000162935,0,0,0,0
160,7600.70999,09/23/2013 18:26:50,400.6177794,2,1,-0.076722056,3.506726742,0,0.008533724,0,0.030236192,-9.77516E-05,0,0,0,0
161,7610.725453,09/23/2013 18:27:00,410.6332422,2,1,-0.076651938,3.505423069,0,0.008747094,0,0.030984281,-9.77516E-05,0,0,0,0
162,7620.740895,09/23/2013 18:27:10,420.6486846,2,1,-0.076687001,3.503956556,0,0.008960472,0,0.031732096,-0.000162935,0,0,0,0
163,7630.756337,09/23/2013 18:27:20,430.6641267,2,1,-0.076687001,3.502490044,0,0.009173841,0,0.032479576,-6.51836E-05,0,0,0,0
164,7640.771781,09/23/2013 18:27:30,440.67957,2,1,-0.076687001,3.501023531,0,0.009387208,0,0.033226747,-0.000130367,0,0,0,0
165,7650.78729,09/23/2013 18:27:40,450.695079,2,1,-0.076722056,3.499719858,0,0.00960059,0,0.03397368,-0.000130367,0,0,0,0
166,7660.802698,09/23/2013 18:27:50,460.7104877,2,1,-0.076687001,3.498416424,0,0.009813974,0,0.034720341,-9.77516E-05,0,0,0,0
167,7670.818131,09/23/2013 18:28:00,470.7259197,2,1,-0.076722056,3.497112751,0,0.010027351,0,0.035466696,-0.000130367,0,0,0,0
168,7680.833563,09/23/2013 18:28:10,480.7413527,2,1,-0.076722056,3.495809317,0,0.010240734,0,0.036212801,-0.000130367,0,0,0,0
169,7690.849023,09/23/2013 18:28:20,490.7568119,2,1,-0.076722056,3.494505644,0,0.010454137,0,0.036958698,-9.77516E-05,0,0,0,0
170,7700.864442,09/23/2013 18:28:30,500.7722313,2,1,-0.076651938,3.493527889,0,0.010667526,0,0.037704285,-6.51836E-05,0,0,0,0
171,7710.879902,09/23/2013 18:28:40,510.7876909,2,1,-0.076651938,3.492224455,0,0.010880915,0,0.038449605,-9.77516E-05,0,0,0,0
172,7720.895334,09/23/2013 18:28:50,520.8031233,2,1,-0.076722056,3.490920782,0,0.011094309,0,0.039194683,-9.77993E-05,0,0,0,0
173,7730.910859,09/23/2013 18:29:00,530.818648,2,1,-0.076722056,3.489780188,0,0.011307713,0,0.039939535,-9.77993E-05,0,0,0,0
174,7740.92622,09/23/2013 18:29:10,540.8340091,2,1,-0.076687001,3.488639593,0,0.011521127,0,0.040684165,-6.51836E-05,0,0,0,0
175,7750.942661,09/23/2013 18:29:20,550.8504502,2,1,-0.076722056,3.487336159,0,0.011734557,0,0.041428597,-6.5136E-05,0,0,0,0
176,7760.957206,09/23/2013 18:29:30,560.8649948,2,1,-0.076722056,3.486032486,0,0.011947951,0,0.042172658,-0.000130367,0,0,0,0
177,7770.972575,09/23/2013 18:29:40,570.8803644,2,1,-0.076722056,3.485054731,0,0.01216136,0,0.042916524,-0.000130367,0,0,0,0
178,7780.988003,09/23/2013 18:29:50,580.8957924,2,1,-0.076722056,3.483914137,0,0.01237477,0,0.043660152,-9.77516E-05,0,0,0,0
179,7791.003614,09/23/2013 18:30:00,590.9114034,2,1,-0.076722056,3.482773542,0,0.012588193,0,0.044403578,-6.51836E-05,0,0,0,0
180,7801.018897,09/23/2013 18:30:10,600.9266861,2,1,-0.076687001,3.481795788,0,0.012801613,0,0.045146758,-6.51836E-05,0,0,0,0
181,7811.034332,09/23/2013 18:30:20,610.9421207,2,1,-0.076722056,3.480492353,0,0.013015024,0,0.045889681,-9.77516E-05,0,0,0,0
182,7821.049842,09/23/2013 18:30:30,620.9576315,2,1,-0.076722056,3.479514599,0,0.013228429,0,0.046632351,-6.51836E-05,0,0,0,0
183,7831.065322,09/23/2013 18:30:40,630.9731117,2,1,-0.076722056,3.478536844,0,0.013441843,0,0.047374816,-6.51836E-05,0,0,0,0
184,7841.080732,09/23/2013 18:30:50,640.9885211,2,1,-0.076722056,3.47723341,0,0.013655251,0,0.048117036,-0.000130367,0,0,0,0
185,7851.096178,09/23/2013 18:31:00,651.0039674,2,1,-0.076722056,3.476418734,0,0.013868657,0,0.048859023,-3.2568E-05,0,0,0,0
186,7861.111554,09/23/2013 18:31:10,661.0193436,2,1,-0.076757118,3.475115061,0,0.014082065,0,0.049600797,-9.77516E-05,0,0,0,0
187,7871.127007,09/23/2013 18:31:20,671.0347961,2,1,-0.076722056,3.474137306,0,0.014295471,0,0.050342339,-9.77993E-05,0,0,0,0
188,7881.142453,09/23/2013 18:31:30,681.0502418,2,1,-0.076722056,3.47332263,0,0.014508876,0,0.051083662,-9.77516E-05,0,0,0,0
189,7891.157891,09/23/2013 18:31:40,691.0656805,2,1,-0.076687001,3.472344875,0,0.01472228,0,0.051824761,-6.51836E-05,0,0,0,0
190,7901.17366,09/23/2013 18:31:50,701.0814494,2,1,-0.076722056,3.471204281,0,0.01493568,0,0.052565635,-6.51836E-05,0,0,0,0
191,7911.188853,09/23/2013 18:32:00,711.0966426,2,1,-0.076722056,3.470226765,0,0.015149074,0,0.053306279,-9.77516E-05,0,0,0,0
192,7921.204304,09/23/2013 18:32:10,721.1120932,2,1,-0.076687001,3.46924901,0,0.015362467,0,0.05404671,-0.000130367,0,0,0,0
193,7931.219738,09/23/2013 18:32:20,731.1275278,2,1,-0.076722056,3.468271255,0,0.01557586,0,0.054786927,-9.77993E-05,0,0,0,0
194,7941.235111,09/23/2013 18:32:30,741.1429003,2,1,-0.076687001,3.467456579,0,0.015789243,0,0.05552691,-3.2568E-05,0,0,0,0
195,7951.251478,09/23/2013 18:32:40,751.159267,2,1,-0.076722056,3.466315985,0,0.01600265,0,0.056266765,-9.77516E-05,0,0,0,0
196,7961.266014,09/23/2013 18:32:50,761.1738031,2,1,-0.076651938,3.465501308,0,0.016216001,0,0.057006234,-3.2568E-05,0,0,0,0
197,7971.281464,09/23/2013 18:33:00,771.1892536,2,1,-0.076687001,3.464523554,0,0.016429377,0,0.057745585,-9.77516E-05,0,0,0,0
198,7981.296891,09/23/2013 18:33:10,781.2046806,2,1,-0.076722056,3.463545799,0,0.016642755,0,0.058484748,-9.77993E-05,0,0,0,0
199,7991.31241,09/23/2013 18:33:20,791.2201988,2,1,-0.076722056,3.462568283,0,0.016856129,0,0.0592237,-9.77516E-05,0,0,0,0
200,8001.327884,09/23/2013 18:33:30,801.2356733,2,1,-0.076722056,3.461753368,0,0.017069506,0,0.059962463,-9.77993E-05,0,0,0,0
201,8011.343332,09/23/2013 18:33:40,811.2511212,2,1,-0.076757118,3.460612774,0,0.017282872,0,0.060700998,-9.77993E-05,0,0,0,0
202,8021.35867,09/23/2013 18:33:51,821.2664589,2,1,-0.076687001,3.459960938,0,0.017496238,0,0.061439341,-9.77993E-05,0,0,0,0
203,8031.374122,09/23/2013 18:34:01,831.2819109,2,1,-0.076722056,3.459146261,0,0.017709608,0,0.062177506,-9.77993E-05,0,0,0,0
204,8041.389581,09/23/2013 18:34:11,841.2973698,2,1,-0.076687001,3.458331585,0,0.017922964,0,0.062915442,-9.77516E-05,0,0,0,0
205,8051.405032,09/23/2013 18:34:21,851.3128215,2,1,-0.076687001,3.45735383,0,0.018136312,0,0.063653162,-6.51836E-05,0,0,0,0
206,8061.420505,09/23/2013 18:34:31,861.3282942,2,1,-0.076616876,3.456865072,0,0.018349673,0,0.064390739,3.2568E-05,0,0,0,0
207,8071.435898,09/23/2013 18:34:41,871.3436875,2,1,-0.076722056,3.455561399,0,0.018563023,0,0.065128099,-9.77993E-05,0,0,0,0
208,8081.451335,09/23/2013 18:34:51,881.3591241,2,1,-0.076722056,3.454746723,0,0.018776378,0,0.0658653,-6.51836E-05,0,0,0,0
209,8091.466792,09/23/2013 18:35:01,891.374581,2,1,-0.076651938,3.454094887,0,0.018989724,0,0.066602285,-3.26157E-05,0,0,0,0
210,8101.482289,09/23/2013 18:35:11,901.3900779,2,1,-0.076687001,3.453117371,0,0.019203062,0,0.067339071,-9.77516E-05,0,0,0,0
211,8111.497831,09/23/2013 18:35:21,911.4056204,2,1,-0.076687001,3.452302456,0,0.019416413,0,0.06807572,-3.26157E-05,0,0,0,0
212,8121.498808,09/23/2013 18:35:31,921.4065969,2,1,-0.076722056,3.45148778,0,0.019629451,0,0.068811113,-9.77993E-05,0,0,0,0
213,8131.513132,09/23/2013 18:35:41,931.4209209,2,1,-0.076722056,3.450673103,0,0.01984276,0,0.069547275,-9.77516E-05,0,0,0,0
214,8141.529535,09/23/2013 18:35:51,941.4373243,2,1,-0.076687001,3.449858427,0,0.020056121,0,0.070283443,-9.77516E-05,0,0,0,0
215,8151.543907,09/23/2013 18:36:01,951.4516959,2,1,-0.076687001,3.449206591,0,0.020269432,0,0.071019271,-3.2568E-05,0,0,0,0
216,8161.560138,09/23/2013 18:36:11,961.4679272,2,1,-0.076722056,3.448228836,0,0.020482782,0,0.071755063,-9.77993E-05,0,0,0,0
217,8171.574787,09/23/2013 18:36:21,971.4825761,2,1,-0.076687001,3.447577238,0,0.020696109,0,0.072490604,-6.5136E-05,0,0,0,0
218,8181.590161,09/23/2013 18:36:31,981.4979503,2,1,-0.076687001,3.446762323,0,0.02090944,0,0.073225999,-6.51836E-05,0,0,0,0
219,8191.605604,09/23/2013 18:36:41,991.5133929,2,1,-0.076687001,3.446110725,0,0.021122773,0,0.073961232,-6.5136E-05,0,0,0,0
220,8201.62108,09/23/2013 18:36:51,1001.528869,2,1,-0.076687001,3.445132971,0,0.021336115,0,0.07469634,-9.77516E-05,0,0,0,0
221,8211.636493,09/23/2013 18:37:01,1011.544282,2,1,-0.076687001,3.444643974,0,0.021549436,0,0.075431211,0,0,0,0,0
222,8221.651936,09/23/2013 18:37:11,1021.559726,2,1,-0.076651938,3.443829298,0,0.021762756,0,0.076165919,-6.51836E-05,0,0,0,0
223,8231.667385,09/23/2013 18:37:21,1031.575174,2,1,-0.076651938,3.443014622,0,0.021976074,0,0.076900462,-9.77516E-05,0,0,0,0
224,8241.682842,09/23/2013 18:37:31,1041.590631,2,1,-0.076722056,3.442199945,0,0.022189392,0,0.077634845,-0.000130367,0,0,0,0
225,8251.69835,09/23/2013 18:37:41,1051.60614,2,1,-0.076651938,3.441548109,0,0.022402713,0,0.078369086,-3.2568E-05,0,0,0,0
226,8261.71373,09/23/2013 18:37:51,1061.62152,2,1,-0.076722056,3.440733433,0,0.022616025,0,0.079103139,-9.77516E-05,0,0,0,0
227,8271.729175,09/23/2013 18:38:01,1071.636964,2,1,-0.076687001,3.440244436,0,0.02282933,0,0.079837022,0,0,0,0,0
228,8281.74468,09/23/2013 18:38:11,1081.652469,2,1,-0.076687001,3.439592838,0,0.023042646,0,0.080570793,-3.2568E-05,0,0,0,0
229,8291.760051,09/23/2013 18:38:21,1091.66784,2,1,-0.076687001,3.438615084,0,0.02325595,0,0.081304368,-6.51836E-05,0,0,0,0
230,8301.775518,09/23/2013 18:38:31,1101.683307,2,1,-0.076616876,3.438126326,0,0.023469255,0,0.082037795,-3.2568E-05,0,0,0,0
231,8311.790997,09/23/2013 18:38:41,1111.698786,2,1,-0.076687001,3.437311411,0,0.023682565,0,0.08277109,-3.26157E-05,0,0,0,0
232,8321.806405,09/23/2013 18:38:51,1121.714194,2,1,-0.076651938,3.436822653,0,0.023895877,0,0.083504248,0,0,0,0,0
233,8331.82184,09/23/2013 18:39:01,1131.729629,2,1,-0.076687001,3.435844898,0,0.02410918,0,0.084237224,-6.51836E-05,0,0,0,0
234,8341.837354,09/23/2013 18:39:11,1141.745143,2,1,-0.076722056,3.4351933,0,0.024322494,0,0.08497009,-6.5136E-05,0,0,0,0
235,8351.852781,09/23/2013 18:39:21,1151.76057,2,1,-0.076687001,3.434541464,0,0.0245358,0,0.08570279,-3.2568E-05,0,0,0,0
236,8361.869123,09/23/2013 18:39:31,1161.776912,2,1,-0.076687001,3.433889627,0,0.024749131,0,0.086435431,-6.51836E-05,0,0,0,0
237,8371.883623,09/23/2013 18:39:41,1171.791412,2,1,-0.076687001,3.433237791,0,0.02496242,0,0.087167786,-0.000130367,0,0,0,0
238,8381.899049,09/23/2013 18:39:51,1181.806839,2,1,-0.076687001,3.432749033,0,0.025175744,0,0.087900115,-9.77516E-05,0,0,0,0
239,8391.914492,09/23/2013 18:40:01,1191.822282,2,1,-0.076687001,3.431934357,0,0.025389064,0,0.08863229,-3.2568E-05,0,0,0,0
240,8401.929961,09/23/2013 18:40:11,1201.83775,2,1,-0.076722056,3.431119442,0,0.025602391,0,0.08936435,-9.77993E-05,0,0,0,0
241,8411.945342,09/23/2013 18:40:21,1211.853131,2,1,-0.076722056,3.430467844,0,0.02581338,0,0.090088254,-3.2568E-05,0,0,0,0
242,8421.960862,09/23/2013 18:40:31,1221.868651,2,1,-0.076687001,3.429978848,0,0.026029035,0,0.090828028,-6.51836E-05,0,0,0,0
243,8431.976292,09/23/2013 18:40:41,1231.884081,2,1,-0.076687001,3.429490089,0,0.026242352,0,0.09155965,-3.2568E-05,0,0,0,0
244,8441.9919,09/23/2013 18:40:51,1241.899689,2,1,-0.076722056,3.428675413,0,0.026455681,0,0.092291172,-6.51836E-05,0,0,0,0
245,8452.007165,09/23/2013 18:41:01,1251.914954,2,1,-0.076651938,3.428186417,0,0.026668998,0,0.093022529,-6.51836E-05,0,0,0,0
246,8462.022674,09/23/2013 18:41:11,1261.930463,2,1,-0.076651938,3.427534819,0,0.026882336,0,0.093753818,-3.2568E-05,0,0,0,0
247,8472.03806,09/23/2013 18:41:21,1271.945849,2,1,-0.076687001,3.426882982,0,0.027095672,0,0.094484968,-0.000130367,0,0,0,0
248,8482.053593,09/23/2013 18:41:31,1281.961382,2,1,-0.076722056,3.426393986,0,0.027309013,0,0.095216006,-3.26157E-05,0,0,0,0
249,8492.069015,09/23/2013 18:41:41,1291.976804,2,1,-0.076616876,3.425905228,0,0.027522348,0,0.095946893,-3.26157E-05,0,0,0,0
250,8502.084461,09/23/2013 18:41:51,1301.99225,2,1,-0.076687001,3.424927473,0,0.027735692,0,0.09667768,-9.77993E-05,0,0,0,0
251,8512.099825,09/23/2013 18:42:01,1312.007614,2,1,-0.076651938,3.424601793,0,0.027949036,0,0.097408338,-6.5136E-05,0,0,0,0
252,8522.115366,09/23/2013 18:42:11,1322.023155,2,1,-0.076687001,3.423949957,0,0.02816237,0,0.098138844,-6.51836E-05,0,0,0,0
253,8532.130798,09/23/2013 18:42:21,1332.038587,2,1,-0.076722056,3.42329812,0,0.028375713,0,0.098869249,-3.2568E-05,0,0,0,0
254,8542.146161,09/23/2013 18:42:31,1342.05395,2,1,-0.076651938,3.422972202,0,0.028589055,0,0.099599527,0,0,0,0,0
255,8552.161617,09/23/2013 18:42:41,1352.069407,2,1,-0.076616876,3.422320366,0,0.028802412,0,0.100329728,3.2568E-05,0,0,0,0
256,8562.178002,09/23/2013 18:42:51,1362.085792,2,1,-0.076722056,3.42150569,0,0.029015772,0,0.101059824,-6.51836E-05,0,0,0,0
257,8572.192508,09/23/2013 18:43:01,1372.100297,2,1,-0.076687001,3.421179771,0,0.029229112,0,0.101789721,-3.26157E-05,0,0,0,0
258,8582.207945,09/23/2013 18:43:11,1382.115734,2,1,-0.076687001,3.420365095,0,0.029442461,0,0.102519531,-3.2568E-05,0,0,0,0
259,8592.223395,09/23/2013 18:43:21,1392.131184,2,1,-0.076687001,3.419876337,0,0.029655809,0,0.103249221,-6.5136E-05,0,0,0,0
260,8602.238905,09/23/2013 18:43:31,1402.146694,2,1,-0.076687001,3.419550419,0,0.029869156,0,0.103978798,-3.2568E-05,0,0,0,0
261,8612.25434,09/23/2013 18:43:41,1412.162129,2,1,-0.076687001,3.418898582,0,0.030082499,0,0.104708247,-6.51836E-05,0,0,0,0
262,8622.269728,09/23/2013 18:43:51,1422.177517,2,1,-0.076687001,3.418246746,0,0.03029584,0,0.105437572,-6.51836E-05,0,0,0,0
263,8632.285227,09/23/2013 18:44:01,1432.193016,2,1,-0.076651938,3.417757988,0,0.03050919,0,0.106166809,0,0,0,0,0
264,8642.300625,09/23/2013 18:44:11,1442.208414,2,1,-0.076722056,3.417106152,0,0.030722537,0,0.106895917,-6.51836E-05,0,0,0,0
265,8652.316116,09/23/2013 18:44:21,1452.223905,2,1,-0.076687001,3.416617393,0,0.030935885,0,0.107624914,-3.2568E-05,0,0,0,0
266,8662.33153,09/23/2013 18:44:31,1462.239319,2,1,-0.076722056,3.415965557,0,0.031149227,0,0.108353777,-3.2568E-05,0,0,0,0
267,8672.347025,09/23/2013 18:44:42,1472.254814,2,1,-0.076722056,3.415639639,0,0.031362575,0,0.109082541,-3.2568E-05,0,0,0,0
268,8682.362396,09/23/2013 18:44:52,1482.270185,2,1,-0.076687001,3.415150881,0,0.031575918,0,0.109811179,-3.2568E-05,0,0,0,0
269,8692.377845,09/23/2013 18:45:02,1492.285634,2,1,-0.076687001,3.414335966,0,0.031789262,0,0.110539703,-6.51836E-05,0,0,0,0
270,8702.393472,09/23/2013 18:45:12,1502.301262,2,1,-0.076687001,3.414173126,0,0.032002612,0,0.111268142,3.2568E-05,0,0,0,0
271,8712.408774,09/23/2013 18:45:22,1512.316564,2,1,-0.076651938,3.413684368,0,0.032215945,0,0.111996418,-3.2568E-05,0,0,0,0
272,8722.42418,09/23/2013 18:45:32,1522.331969,2,1,-0.076687001,3.412869453,0,0.032429284,0,0.1127246,-9.77993E-05,0,0,0,0
273,8732.439616,09/23/2013 18:45:42,1532.347405,2,1,-0.076651938,3.412706614,0,0.032642622,0,0.113452668,9.77516E-05,0,0,0,0
274,8742.455062,09/23/2013 18:45:52,1542.362851,2,1,-0.076757118,3.411891937,0,0.032855959,0,0.114180626,-6.51836E-05,0,0,0,0
275,8752.47051,09/23/2013 18:46:02,1552.378299,2,1,-0.076722056,3.411240101,0,0.033069289,0,0.114908455,-6.51836E-05,0,0,0,0
276,8762.486081,09/23/2013 18:46:12,1562.39387,2,1,-0.076722056,3.410751343,0,0.033282622,0,0.115636184,-6.5136E-05,0,0,0,0
277,8772.487112,09/23/2013 18:46:22,1572.394902,2,1,-0.076687001,3.410425425,0,0.033495655,0,0.116362781,-3.2568E-05,0,0,0,0
278,8782.501302,09/23/2013 18:46:32,1582.409091,2,1,-0.076687001,3.409936428,0,0.033708967,0,0.117090222,-6.51836E-05,0,0,0,0
279,8792.517796,09/23/2013 18:46:42,1592.425585,2,1,-0.076687001,3.40944767,0,0.033922313,0,0.117817683,-6.51836E-05,0,0,0,0
280,8802.532134,09/23/2013 18:46:52,1602.439923,2,1,-0.076687001,3.408958912,0,0.034135627,0,0.118544924,-3.2568E-05,0,0,0,0
281,8812.547676,09/23/2013 18:47:02,1612.455465,2,1,-0.076687001,3.408632994,0,0.034348956,0,0.119272119,-3.2568E-05,0,0,0,0
282,8822.56299,09/23/2013 18:47:12,1622.470779,2,1,-0.076687001,3.407981157,0,0.03456228,0,0.119999197,-9.77516E-05,0,0,0,0
283,8832.578514,09/23/2013 18:47:22,1632.486304,2,1,-0.076651938,3.407655239,0,0.034775616,0,0.120726205,0,0,0,0,0
284,8842.593873,09/23/2013 18:47:32,1642.501662,2,1,-0.076616876,3.407166481,0,0.034988936,0,0.121453064,0,0,0,0,0
285,8852.609353,09/23/2013 18:47:42,1652.517142,2,1,-0.076687001,3.406677485,0,0.035202259,0,0.122179832,-3.26157E-05,0,0,0,0
286,8862.624763,09/23/2013 18:47:52,1662.532552,2,1,-0.076722056,3.406025887,0,0.03541557,0,0.122906461,-9.77516E-05,0,0,0,0
287,8872.640207,09/23/2013 18:48:02,1672.547996,2,1,-0.076722056,3.40553689,0,0.035628888,0,0.123633008,-6.51836E-05,0,0,0,0
288,8882.655662,09/23/2013 18:48:12,1682.563451,2,1,-0.076722056,3.405048132,0,0.035842219,0,0.124359502,-6.51836E-05,0,0,0,0
289,8892.67116,09/23/2013 18:48:22,1692.578949,2,1,-0.076651938,3.404885054,0,0.036055541,0,0.125085866,0,0,0,0,0
290,8902.68654,09/23/2013 18:48:32,1702.594329,2,1,-0.076687001,3.404396296,0,0.036268859,0,0.12581212,-3.26157E-05,0,0,0,0
291,8912.701989,09/23/2013 18:48:42,1712.609778,2,1,-0.076687001,3.403744459,0,0.036482183,0,0.126538297,-6.51836E-05,0,0,0,0
292,8922.717454,09/23/2013 18:48:52,1722.625243,2,1,-0.076651938,3.403581619,0,0.036695492,0,0.127264331,0,0,0,0,0
293,8932.732884,09/23/2013 18:49:02,1732.640673,2,1,-0.076687001,3.403092861,0,0.036908809,0,0.127990292,-3.2568E-05,0,0,0,0
294,8942.748395,09/23/2013 18:49:12,1742.656184,2,1,-0.076651938,3.402603865,0,0.037122122,0,0.128716151,-3.26157E-05,0,0,0,0
295,8952.763767,09/23/2013 18:49:22,1752.671556,2,1,-0.076687001,3.402115107,0,0.037335435,0,0.129441912,0,0,0,0,0
296,8962.779296,09/23/2013 18:49:32,1762.687085,2,1,-0.076722056,3.40146327,0,0.037548751,0,0.13016759,-6.51836E-05,0,0,0,0
297,8972.795687,09/23/2013 18:49:42,1772.703476,2,1,-0.076687001,3.40130043,0,0.037762075,0,0.130893202,0,0,0,0,0
298,8982.8101,09/23/2013 18:49:52,1782.717889,2,1,-0.076722056,3.400648594,0,0.037975361,0,0.131618594,-6.51836E-05,0,0,0,0
299,8992.825627,09/23/2013 18:50:02,1792.733417,2,1,-0.076687001,3.400322676,0,0.038188665,0,0.132343956,-3.2568E-05,0,0,0,0
300,9002.840986,09/23/2013 18:50:12,1802.748775,2,1,-0.076722056,3.399833918,0,0.038401974,0,0.133069243,-3.2568E-05,0,0,0,0
301,9012.856532,09/23/2013 18:50:22,1812.764321,2,1,-0.076687001,3.399344921,0,0.038615284,0,0.133794438,-9.77993E-05,0,0,0,0
302,9022.871878,09/23/2013 18:50:32,1822.779667,2,1,-0.076687001,3.399182081,0,0.038828583,0,0.134519512,-3.2568E-05,0,0,0,0
303,9032.887409,09/23/2013 18:50:42,1832.795199,2,1,-0.076651938,3.398693323,0,0.039041883,0,0.135244503,-6.5136E-05,0,0,0,0
304,9042.902829,09/23/2013 18:50:52,1842.810619,2,1,-0.076687001,3.398204327,0,0.039255174,0,0.135969375,-6.51836E-05,0,0,0,0
305,9052.918225,09/23/2013 18:51:02,1852.826014,2,1,-0.076687001,3.397878408,0,0.039468472,0,0.136694182,-6.51836E-05,0,0,0,0
306,9062.933755,09/23/2013 18:51:12,1862.841544,2,1,-0.076687001,3.39738965,0,0.039681784,0,0.137418952,-9.77516E-05,0,0,0,0
307,9072.949118,09/23/2013 18:51:22,1872.856907,2,1,-0.076687001,3.397063732,0,0.039895085,0,0.138143593,0,0,0,0,0
308,9082.964548,09/23/2013 18:51:32,1882.872337,2,1,-0.076687001,3.396737814,0,0.040108386,0,0.13886815,0,0,0,0,0
309,9092.98015,09/23/2013 18:51:42,1892.887939,2,1,-0.076687001,3.396085978,0,0.040321698,0,0.13959266,-9.77993E-05,0,0,0,0
310,9102.995522,09/23/2013 18:51:52,1902.903311,2,1,-0.076616876,3.396085978,0,0.040535007,0,0.140317072,0,0,0,0,0
311,9113.010879,09/23/2013 18:52:02,1912.918668,2,1,-0.076651938,3.39543438,0,0.040748302,0,0.141041355,-6.5136E-05,0,0,0,0
312,9123.026329,09/23/2013 18:52:12,1922.934118,2,1,-0.076651938,3.395108461,0,0.040961609,0,0.141765593,-3.2568E-05,0,0,0,0
313,9133.041804,09/23/2013 18:52:22,1932.949593,2,1,-0.076687001,3.394782543,0,0.04117493,0,0.142489789,-3.2568E-05,0,0,0,0
314,9143.057285,09/23/2013 18:52:32,1942.965074,2,1,-0.076687001,3.394130707,0,0.041388256,0,0.143213919,-6.51836E-05,0,0,0,0
315,9153.072665,09/23/2013 18:52:42,1952.980455,2,1,-0.076687001,3.393804789,0,0.041601572,0,0.143937934,-6.51836E-05,0,0,0,0
316,9163.088181,09/23/2013 18:52:52,1962.99597,2,1,-0.076722056,3.39347887,0,0.041814901,0,0.144661909,0,0,0,0,0
317,9173.10452,09/23/2013 18:53:02,1973.01231,2,1,-0.076687001,3.393152952,0,0.042028244,0,0.14538585,-3.26157E-05,0,0,0,0
318,9183.119014,09/23/2013 18:53:12,1983.026803,2,1,-0.076687001,3.392827034,0,0.042241547,0,0.146109581,0,0,0,0,0
319,9193.134443,09/23/2013 18:53:22,1993.042232,2,1,-0.076722056,3.392175436,0,0.042454882,0,0.146833332,-9.77516E-05,0,0,0,0
320,9203.149912,09/23/2013 18:53:32,2003.057701,2,1,-0.076651938,3.392012358,0,0.042668221,0,0.147557017,-6.51836E-05,0,0,0,0
321,9213.165351,09/23/2013 18:53:42,2013.07314,2,1,-0.076687001,3.3915236,0,0.04288155,0,0.148280589,0,0,0,0,0
322,9223.18079,09/23/2013 18:53:52,2023.08858,2,1,-0.076651938,3.391360521,0,0.043094876,0,0.149004078,-3.26157E-05,0,0,0,0
323,9233.196232,09/23/2013 18:54:02,2033.104021,2,1,-0.076722056,3.390708923,0,0.043308208,0,0.149727505,-3.2568E-05,0,0,0,0
324,9243.211679,09/23/2013 18:54:12,2043.119468,2,1,-0.076757118,3.390219927,0,0.043521548,0,0.150450881,-0.000130367,0,0,0,0
325,9253.227122,09/23/2013 18:54:22,2053.134911,2,1,-0.076651938,3.390219927,0,0.043734887,0,0.151174175,-9.77993E-05,0,0,0,0
326,9263.242566,09/23/2013 18:54:32,2063.150355,2,1,-0.076651938,3.389894009,0,0.043948225,0,0.151897393,3.2568E-05,0,0,0,0
327,9273.258014,09/23/2013 18:54:42,2073.165803,2,1,-0.076651938,3.389568329,0,0.04416157,0,0.152620551,0,0,0,0,0
328,9283.273445,09/23/2013 18:54:52,2083.181234,2,1,-0.076687001,3.388916492,0,0.044374914,0,0.153343633,-9.77516E-05,0,0,0,0
329,9293.288913,09/23/2013 18:55:02,2093.196702,2,1,-0.076687001,3.388753414,0,0.044588255,0,0.154066631,-3.26157E-05,0,0,0,0
330,9303.304334,09/23/2013 18:55:12,2103.212124,2,1,-0.076687001,3.388264656,0,0.044801597,0,0.154789556,-3.2568E-05,0,0,0,0
331,9313.319928,09/23/2013 18:55:22,2113.227718,2,1,-0.076687001,3.388101578,0,0.045014947,0,0.155512436,0,0,0,0,0
332,9323.335303,09/23/2013 18:55:33,2123.243092,2,1,-0.076722056,3.38761282,0,0.045228283,0,0.1562352,-6.51836E-05,0,0,0,0
333,9333.350757,09/23/2013 18:55:43,2133.258546,2,1,-0.076651938,3.38744998,0,0.045441638,0,0.156957948,-3.2568E-05,0,0,0,0
334,9343.366213,09/23/2013 18:55:53,2143.274002,2,1,-0.076687001,3.386960983,0,0.04565499,0,0.157680613,-6.51836E-05,0,0,0,0
335,9353.38173,09/23/2013 18:56:03,2153.289519,2,1,-0.076687001,3.386635065,0,0.045868337,0,0.158403189,-6.51836E-05,0,0,0,0
336,9363.397139,09/23/2013 18:56:13,2163.304928,2,1,-0.076687001,3.386635065,0,0.046081685,0,0.159125701,6.5136E-05,0,0,0,0
337,9373.413346,09/23/2013 18:56:23,2173.321135,2,1,-0.076757118,3.385820389,0,0.046295052,0,0.159848203,-6.51836E-05,0,0,0,0
338,9383.427991,09/23/2013 18:56:33,2183.33578,2,1,-0.076687001,3.385657549,0,0.046508382,0,0.160570509,-6.51836E-05,0,0,0,0
339,9393.443339,09/23/2013 18:56:43,2193.351129,2,1,-0.076651938,3.385494471,0,0.046721725,0,0.161292785,0,0,0,0,0
340,9403.458783,09/23/2013 18:56:53,2203.366573,2,1,-0.076687001,3.385005713,0,0.04693507,0,0.162015002,-3.2568E-05,0,0,0,0
341,9413.475485,09/23/2013 18:57:03,2213.383274,2,1,-0.076687001,3.384679794,0,0.047148443,0,0.162737239,-6.51836E-05,0,0,0,0
342,9423.489754,09/23/2013 18:57:13,2223.397543,2,1,-0.076687001,3.384353876,0,0.047361756,0,0.163459211,-3.26157E-05,0,0,0,0
343,9433.506287,09/23/2013 18:57:23,2233.414076,2,1,-0.076722056,3.384027958,0,0.047575126,0,0.164181298,-3.26157E-05,0,0,0,0
344,9443.520654,09/23/2013 18:57:33,2243.428443,2,1,-0.076651938,3.38370204,0,0.047788449,0,0.164903161,-6.51836E-05,0,0,0,0
345,9453.536139,09/23/2013 18:57:43,2253.443928,2,1,-0.076687001,3.3835392,0,0.048001786,0,0.165625006,0,0,0,0,0
346,9463.551458,09/23/2013 18:57:53,2263.459247,2,1,-0.076757118,3.382887363,0,0.048215135,0,0.166346821,-3.26157E-05,0,0,0,0
347,9473.566969,09/23/2013 18:58:03,2273.474759,2,1,-0.076687001,3.382724524,0,0.048428483,0,0.167068563,-3.2568E-05,0,0,0,0
348,9483.582377,09/23/2013 18:58:13,2283.490166,2,1,-0.076651938,3.382561445,0,0.048641823,0,0.167790216,-3.26157E-05,0,0,0,0
349,9493.597873,09/23/2013 18:58:23,2293.505662,2,1,-0.076651938,3.382235527,0,0.048855154,0,0.168511777,-3.26157E-05,0,0,0,0
350,9503.613233,09/23/2013 18:58:33,2303.521022,2,1,-0.076722056,3.381746769,0,0.049068491,0,0.169233289,-3.26157E-05,0,0,0,0
351,9513.628765,09/23/2013 18:58:43,2313.536555,2,1,-0.076687001,3.381583929,0,0.049281828,0,0.169954733,-6.51836E-05,0,0,0,0
352,9523.644126,09/23/2013 18:58:53,2323.551915,2,1,-0.076722056,3.381258011,0,0.049495159,0,0.170676096,0,0,0,0,0
353,9533.659568,09/23/2013 18:59:03,2333.567357,2,1,-0.076651938,3.381258011,0,0.049708477,0,0.17139735,0,0,0,0,0
