Repository: batterysim/esctoolbox-python

# ESCtoolbox (Python version)

This is a Python version of Gregory Plett's enhanced self-correcting (ESC)
battery cell model. The original code is written in Matlab which is available
in the ESCtoolbox at
[mocha-java.uccs.edu/BMS1/](http://mocha-java.uccs.edu/BMS1/).

## OCV model

The open-circuit voltage (OCV) files are located in the `ocv_model/` folder
where the OCV model is the `ocv.py` file. The results and plots generated from
this model should be similar to the Matlab `runProcessOCV.m` plots. The
`funcs.py` file contains the `OCVfromSOCtemp` function while the `models.py`
file contains model objects used by the OCV model. The `data.py` file plots the

File: ocv_model/data/A123_OCV_P05_S1.csv (part 30 of 30)
Data_Point,Test_Time(s),Date_Time,Step_Time(s),Step_Index,Cycle_Index,Current(A),Voltage(V),Charge_Capacity(Ah),Discharge_Capacity(Ah),Charge_Energy(Wh),Discharge_Energy(Wh),dV/dt(V/s),Internal_Resistance(Ohm),Is_FC_Data,AC_Impedance(Ohm),ACI_Phase_Angle(Deg)
9524,101383.7111,09/24/2013 20:29:55,94183.61891,2,1,-0.076687001,2.807686806,0,2.006136761,0,6.545295449,-9.77516E-05,0,0,0,0
9525,101393.7266,09/24/2013 20:30:05,94193.6344,2,1,-0.076722056,2.806545973,0,2.006350092,0,6.545894306,-0.000130367,0,0,0,0
9526,101403.742,09/24/2013 20:30:15,94203.6498,2,1,-0.076687001,2.805405378,0,2.006563432,0,6.546492935,-6.51836E-05,0,0,0,0
9527,101413.7574,09/24/2013 20:30:25,94213.66524,2,1,-0.076687001,2.804101944,0,2.006776751,0,6.547091259,-9.77516E-05,0,0,0,0
9528,101423.7729,09/24/2013 20:30:35,94223.68068,2,1,-0.076687001,2.802798271,0,2.00699007,0,6.547689339,-0.000162935,0,0,0,0
9529,101433.7883,09/24/2013 20:30:45,94233.69612,2,1,-0.076651938,2.801983595,0,2.007203397,0,6.548287187,-0.000130367,0,0,0,0
9530,101443.8051,09/24/2013 20:30:55,94243.71287,2,1,-0.076687001,2.800679922,0,2.00741674,0,6.548884833,-6.51836E-05,0,0,0,0
9531,101453.8193,09/24/2013 20:31:05,94253.7271,2,1,-0.076616876,2.799702406,0,2.007630044,0,6.549482105,-6.51836E-05,0,0,0,0
9532,101463.8358,09/24/2013 20:31:15,94263.74361,2,1,-0.076687001,2.798235893,0,2.007843383,0,6.550079224,-9.77516E-05,0,0,0,0
9533,101473.8501,09/24/2013 20:31:25,94273.75791,2,1,-0.076651938,2.797258139,0,2.008056674,0,6.550675952,-6.51836E-05,0,0,0,0
9534,101483.8656,09/24/2013 20:31:35,94283.77338,2,1,-0.076687001,2.795791626,0,2.008269984,0,6.551272473,-0.000130367,0,0,0,0
9535,101493.8811,09/24/2013 20:31:45,94293.78886,2,1,-0.076651938,2.794651031,0,2.008483292,0,6.551868731,-9.77516E-05,0,0,0,0
9536,101503.8964,09/24/2013 20:31:55,94303.80423,2,1,-0.076687001,2.793347359,0,2.0086966,0,6.552464725,-0.000130367,0,0,0,0
9537,101513.9119,09/24/2013 20:32:05,94313.81967,2,1,-0.076616876,2.792369843,0,2.008909907,0,6.553060456,-9.77516E-05,0,0,0,0
9538,101523.9283,09/24/2013 20:32:15,94323.83606,2,1,-0.076651938,2.79106617,0,2.009123235,0,6.553655979,-9.77516E-05,0,0,0,0
9539,101533.9429,09/24/2013 20:32:25,94333.85064,2,1,-0.076722056,2.789599657,0,2.009336519,0,6.554251114,-9.77516E-05,0,0,0,0
9540,101543.9582,09/24/2013 20:32:35,94343.86601,2,1,-0.076687001,2.788459063,0,2.009549821,0,6.55484603,-0.000130367,0,0,0,0
9541,101553.9737,09/24/2013 20:32:45,94353.88146,2,1,-0.076722056,2.78699255,0,2.009763127,0,6.555440692,-0.000195503,0,0,0,0
9542,101563.9891,09/24/2013 20:32:55,94363.89691,2,1,-0.076687001,2.786014795,0,2.009976429,0,6.556035071,-6.51836E-05,0,0,0,0
9543,101574.0046,09/24/2013 20:33:05,94373.91241,2,1,-0.076687001,2.784548283,0,2.01018973,0,6.556629176,-9.77516E-05,0,0,0,0
9544,101584.0201,09/24/2013 20:33:15,94383.92787,2,1,-0.076687001,2.783244848,0,2.010403026,0,6.557222998,-0.000162935,0,0,0,0
9545,101594.0355,09/24/2013 20:33:25,94393.94325,2,1,-0.076651938,2.782104015,0,2.010616318,0,6.557816533,-6.51836E-05,0,0,0,0
9546,101604.0509,09/24/2013 20:33:35,94403.9587,2,1,-0.076687001,2.780637503,0,2.010829612,0,6.558409795,-0.000130367,0,0,0,0
9547,101614.0663,09/24/2013 20:33:45,94413.97412,2,1,-0.076687001,2.779334068,0,2.011042905,0,6.559002775,-9.77516E-05,0,0,0,0
9548,101624.0818,09/24/2013 20:33:55,94423.98963,2,1,-0.076616876,2.778193474,0,2.011256196,0,6.559595473,-0.00013032,0,0,0,0
9549,101634.0972,09/24/2013 20:34:05,94434.005,2,1,-0.076687001,2.776726961,0,2.011469496,0,6.560187909,-9.77516E-05,0,0,0,0
9550,101644.1127,09/24/2013 20:34:15,94444.02046,2,1,-0.076651938,2.775423288,0,2.011682792,0,6.560780054,-0.000130367,0,0,0,0
9551,101654.1281,09/24/2013 20:34:25,94454.03589,2,1,-0.076687001,2.774119616,0,2.011896081,0,6.561371895,-9.77993E-05,0,0,0,0
9552,101664.1436,09/24/2013 20:34:35,94464.05135,2,1,-0.076687001,2.772816181,0,2.012109374,0,6.561963455,-9.77516E-05,0,0,0,0
9553,101674.159,09/24/2013 20:34:45,94474.06678,2,1,-0.076616876,2.771675587,0,2.012322662,0,6.562554721,-3.2568E-05,0,0,0,0
9554,101684.1745,09/24/2013 20:34:55,94484.08224,2,1,-0.076687001,2.770045996,0,2.012535947,0,6.563145689,-9.77993E-05,0,0,0,0
9555,101694.1899,09/24/2013 20:35:05,94494.09767,2,1,-0.076687001,2.768579483,0,2.012749232,0,6.563736362,-0.000130367,0,0,0,0
9556,101704.2053,09/24/2013 20:35:15,94504.11312,2,1,-0.076651938,2.767438889,0,2.012962526,0,6.564326763,-3.26157E-05,0,0,0,0
9557,101714.2208,09/24/2013 20:35:25,94514.12856,2,1,-0.076651938,2.765972376,0,2.013175814,0,6.564916859,-6.51836E-05,0,0,0,0
9558,101724.2372,09/24/2013 20:35:35,94524.14496,2,1,-0.076687001,2.764505863,0,2.013389127,0,6.56550672,-9.77516E-05,0,0,0,0
9559,101734.2517,09/24/2013 20:35:45,94534.15946,2,1,-0.076616876,2.763202429,0,2.013602398,0,6.566096165,-9.77516E-05,0,0,0,0
9560,101744.2671,09/24/2013 20:35:55,94544.1749,2,1,-0.076651938,2.761735916,0,2.013815697,0,6.566685389,-0.00013032,0,0,0,0
9561,101754.2826,09/24/2013 20:36:05,94554.1904,2,1,-0.076687001,2.760432243,0,2.014029004,0,6.567274329,-6.51836E-05,0,0,0,0
9562,101764.2981,09/24/2013 20:36:15,94564.20592,2,1,-0.076687001,2.758802891,0,2.014242316,0,6.567862973,-0.00013032,0,0,0,0
9563,101774.3134,09/24/2013 20:36:25,94574.22123,2,1,-0.076722056,2.7571733,0,2.01445563,0,6.568451311,-0.000130367,0,0,0,0
9564,101784.3289,09/24/2013 20:36:35,94584.23667,2,1,-0.076687001,2.756032705,0,2.014668952,0,6.569039364,-9.77516E-05,0,0,0,0
9565,101794.3444,09/24/2013 20:36:45,94594.25222,2,1,-0.076687001,2.754403114,0,2.014882277,0,6.569627114,-0.000130367,0,0,0,0
9566,101804.3598,09/24/2013 20:36:55,94604.26757,2,1,-0.076722056,2.752936602,0,2.015095612,0,6.57021457,-9.77993E-05,0,0,0,0
9567,101814.3752,09/24/2013 20:37:05,94614.283,2,1,-0.076687001,2.751470089,0,2.015308943,0,6.570801708,-0.000162983,0,0,0,0
9568,101824.3907,09/24/2013 20:37:15,94624.29844,2,1,-0.076722056,2.750003576,0,2.015522269,0,6.571388524,-9.77993E-05,0,0,0,0
9569,101834.4062,09/24/2013 20:37:25,94634.31397,2,1,-0.076687001,2.748374224,0,2.015735603,0,6.571975039,-0.000195551,0,0,0,0
9570,101844.4216,09/24/2013 20:37:35,94644.32934,2,1,-0.076651938,2.747233629,0,2.015948936,0,6.572561225,-9.77516E-05,0,0,0,0
9571,101854.437,09/24/2013 20:37:45,94654.34478,2,1,-0.076722056,2.74527812,0,2.016162283,0,6.573147121,-0.000195551,0,0,0,0
9572,101864.4525,09/24/2013 20:37:55,94664.36031,2,1,-0.076687001,2.743648767,0,2.01637563,0,6.573732693,-0.000162935,0,0,0,0
9573,101874.4682,09/24/2013 20:38:05,94674.37599,2,1,-0.076722056,2.742182255,0,2.01658898,0,6.574317938,-0.000130367,0,0,0,0
9574,101884.4833,09/24/2013 20:38:15,94684.39112,2,1,-0.076687001,2.740878582,0,2.016802326,0,6.574902841,-9.77993E-05,0,0,0,0
9575,101894.4988,09/24/2013 20:38:25,94694.40662,2,1,-0.076687001,2.739249229,0,2.017015683,0,6.575487439,-0.000162935,0,0,0,0
9576,101904.5142,09/24/2013 20:38:35,94704.422,2,1,-0.076722056,2.737456799,0,2.017229041,0,6.576071698,-0.000130367,0,0,0,0
9577,101914.5297,09/24/2013 20:38:45,94714.43745,2,1,-0.076651938,2.736316204,0,2.017442403,0,6.576655623,-3.2568E-05,0,0,0,0
9578,101924.5461,09/24/2013 20:38:55,94724.45392,2,1,-0.076687001,2.734197855,0,2.017655783,0,6.577239255,-0.000162935,0,0,0,0
9579,101934.5605,09/24/2013 20:39:05,94734.46833,2,1,-0.076687001,2.732568502,0,2.017869121,0,6.577822425,-0.000195503,0,0,0,0
9580,101944.576,09/24/2013 20:39:15,94744.4838,2,1,-0.076722056,2.730938911,0,2.018082498,0,6.578405346,-0.000162935,0,0,0,0
9581,101954.5915,09/24/2013 20:39:25,94754.4993,2,1,-0.076687001,2.729309559,0,2.01829586,0,6.578987879,-0.000162935,0,0,0,0
9582,101964.6069,09/24/2013 20:39:35,94764.51467,2,1,-0.076722056,2.727679968,0,2.018509226,0,6.57957007,-0.000228119,0,0,0,0
9583,101974.6223,09/24/2013 20:39:45,94774.53011,2,1,-0.076687001,2.725887537,0,2.018722594,0,6.580151904,-0.000162983,0,0,0,0
9584,101984.6378,09/24/2013 20:39:55,94784.54559,2,1,-0.076722056,2.724258184,0,2.018935965,0,6.580733386,-0.000162935,0,0,0,0
9585,101994.6532,09/24/2013 20:40:06,94794.56099,2,1,-0.076722056,2.722465754,0,2.01914933,0,6.581314487,-0.000162935,0,0,0,0
9586,102004.6687,09/24/2013 20:40:16,94804.57644,2,1,-0.076757118,2.720673323,0,2.019362709,0,6.581895251,-0.000162935,0,0,0,0
9587,102014.6842,09/24/2013 20:40:26,94814.59202,2,1,-0.076722056,2.71904397,0,2.019576086,0,6.58247564,-0.000162935,0,0,0,0
9588,102024.6995,09/24/2013 20:40:36,94824.60733,2,1,-0.076687001,2.717414379,0,2.019789453,0,6.583055631,-0.000130367,0,0,0,0
9589,102034.7151,09/24/2013 20:40:46,94834.62291,2,1,-0.076722056,2.715459108,0,2.02000283,0,6.583635264,-0.000162935,0,0,0,0
9590,102044.7304,09/24/2013 20:40:56,94844.63822,2,1,-0.076687001,2.713829517,0,2.020216195,0,6.584214484,-0.000162935,0,0,0,0
9591,102054.7459,09/24/2013 20:41:06,94854.65366,2,1,-0.076687001,2.712037086,0,2.020429565,0,6.584793334,-0.000130367,0,0,0,0
9592,102064.7613,09/24/2013 20:41:16,94864.6691,2,1,-0.076687001,2.710081816,0,2.020642943,0,6.58537181,-0.000162935,0,0,0,0
9593,102074.7768,09/24/2013 20:41:26,94874.68456,2,1,-0.076722056,2.708126545,0,2.020856305,0,6.585949853,-0.00013032,0,0,0,0
9594,102084.7935,09/24/2013 20:41:36,94884.70132,2,1,-0.076687001,2.706334114,0,2.021069694,0,6.586527563,-0.000162935,0,0,0,0
9595,102094.8077,09/24/2013 20:41:46,94894.71551,2,1,-0.076651938,2.704704523,0,2.021283032,0,6.587104736,-0.000130367,0,0,0,0
9596,102104.8242,09/24/2013 20:41:56,94904.732,2,1,-0.076616876,2.702749252,0,2.021496413,0,6.587681625,-0.000130367,0,0,0,0
9597,102114.8385,09/24/2013 20:42:06,94914.74634,2,1,-0.076687001,2.700630903,0,2.021709751,0,6.588257978,-0.000162935,0,0,0,0
9598,102124.8548,09/24/2013 20:42:16,94924.76262,2,1,-0.076687001,2.698512554,0,2.021923126,0,6.588834025,-0.000162935,0,0,0,0
9599,102134.8694,09/24/2013 20:42:26,94934.77723,2,1,-0.076651938,2.696883202,0,2.022136466,0,6.589409555,-0.000130367,0,0,0,0
9600,102144.8849,09/24/2013 20:42:36,94944.79273,2,1,-0.076722056,2.694602013,0,2.022349828,0,6.589984716,-0.000162935,0,0,0,0
9601,102154.9003,09/24/2013 20:42:46,94954.80811,2,1,-0.076687001,2.692483664,0,2.022563184,0,6.590559434,-0.000195503,0,0,0,0
9602,102164.9158,09/24/2013 20:42:56,94964.82357,2,1,-0.076722056,2.690528154,0,2.022776539,0,6.59113372,-0.000228119,0,0,0,0
9603,102174.9312,09/24/2013 20:43:06,94974.83899,2,1,-0.076651938,2.688572884,0,2.022989873,0,6.591707513,-0.000195551,0,0,0,0
9604,102184.9467,09/24/2013 20:43:16,94984.85445,2,1,-0.076722056,2.686617613,0,2.02320322,0,6.5922809,-0.000162935,0,0,0,0
9605,102194.9622,09/24/2013 20:43:26,94994.86994,2,1,-0.076651938,2.684499264,0,2.023416563,0,6.59285383,-0.000162935,0,0,0,0
9606,102204.9775,09/24/2013 20:43:36,95004.88532,2,1,-0.076687001,2.682380915,0,2.023629901,0,6.593426289,-0.000130367,0,0,0,0
9607,102214.993,09/24/2013 20:43:46,95014.90077,2,1,-0.076687001,2.680099726,0,2.023843238,0,6.593998291,-0.000195503,0,0,0,0
9608,102225.0084,09/24/2013 20:43:56,95024.91624,2,1,-0.076616876,2.678144217,0,2.024056578,0,6.594569836,-0.000130367,0,0,0,0
9609,102235.0239,09/24/2013 20:44:06,95034.93166,2,1,-0.076687001,2.675700188,0,2.024269909,0,6.595140892,-0.000228119,0,0,0,0
9610,102245.0393,09/24/2013 20:44:16,95044.94713,2,1,-0.076616876,2.673744678,0,2.02448323,0,6.595711446,-0.000130367,0,0,0,0
9611,102255.0548,09/24/2013 20:44:26,95054.96261,2,1,-0.076687001,2.671137571,0,2.024696552,0,6.59628153,-0.000195551,0,0,0,0
9612,102265.0702,09/24/2013 20:44:36,95064.97799,2,1,-0.076722056,2.668856382,0,2.024909866,0,6.596851102,-0.000228119,0,0,0,0
9613,102275.0856,09/24/2013 20:44:46,95074.99343,2,1,-0.076616876,2.666738033,0,2.025123179,0,6.597420183,-0.000228119,0,0,0,0
9614,102285.1011,09/24/2013 20:44:56,95085.00888,2,1,-0.076651938,2.664456844,0,2.025336493,0,6.597988775,-0.000130367,0,0,0,0
9615,102295.1165,09/24/2013 20:45:06,95095.02433,2,1,-0.076651938,2.662012577,0,2.025549803,0,6.598556854,-0.000162935,0,0,0,0
9616,102305.1321,09/24/2013 20:45:16,95105.03984,2,1,-0.076616876,2.659731388,0,2.025763111,0,6.599124422,-0.000162935,0,0,0,0
9617,102315.1474,09/24/2013 20:45:26,95115.05521,2,1,-0.076687001,2.657124281,0,2.025976418,0,6.599691472,-0.000195503,0,0,0,0
9618,102325.1638,09/24/2013 20:45:36,95125.07157,2,1,-0.076687001,2.654517174,0,2.026189739,0,6.600258041,-0.000228119,0,0,0,0
9619,102335.1783,09/24/2013 20:45:46,95135.0861,2,1,-0.076722056,2.652072906,0,2.026403031,0,6.600824001,-0.000228119,0,0,0,0
9620,102345.1938,09/24/2013 20:45:56,95145.10155,2,1,-0.076616876,2.649791718,0,2.026616333,0,6.601389459,-0.000228119,0,0,0,0
9621,102355.2092,09/24/2013 20:46:06,95155.11699,2,1,-0.076651938,2.64734745,0,2.026829638,0,6.601954382,-0.000162935,0,0,0,0
9622,102365.2247,09/24/2013 20:46:16,95165.13245,2,1,-0.076722056,2.644414425,0,2.027042925,0,6.602518718,-0.000260735,0,0,0,0
9623,102375.2401,09/24/2013 20:46:26,95175.14788,2,1,-0.076651938,2.641970158,0,2.027256225,0,6.603082529,-0.000195551,0,0,0,0
9624,102385.2555,09/24/2013 20:46:36,95185.16332,2,1,-0.076687001,2.63936305,0,2.027469518,0,6.603645766,-0.000228119,0,0,0,0
9625,102395.271,09/24/2013 20:46:46,95195.17877,2,1,-0.076687001,2.636593103,0,2.027682811,0,6.604208435,-0.000228119,0,0,0,0
9626,102405.2866,09/24/2013 20:46:56,95205.19436,2,1,-0.076651938,2.633985758,0,2.02789612,0,6.604770568,-0.000260735,0,0,0,0
9627,102415.3019,09/24/2013 20:47:06,95215.20966,2,1,-0.076687001,2.631215811,0,2.028109411,0,6.605332071,-0.000195503,0,0,0,0
9628,102425.3173,09/24/2013 20:47:16,95225.2251,2,1,-0.076687001,2.628282785,0,2.02832271,0,6.605893006,-0.000260687,0,0,0,0
9629,102435.3328,09/24/2013 20:47:26,95235.2406,2,1,-0.076687001,2.625675678,0,2.028536018,0,6.606453364,-0.000195503,0,0,0,0
9630,102445.3483,09/24/2013 20:47:36,95245.25612,2,1,-0.076687001,2.622416735,0,2.028749318,0,6.607013093,-0.000293303,0,0,0,0
9631,102455.3636,09/24/2013 20:47:46,95255.27143,2,1,-0.076687001,2.619809628,0,2.028962617,0,6.607572205,-0.000260687,0,0,0,0
9632,102465.3791,09/24/2013 20:47:56,95265.28688,2,1,-0.076651938,2.616876364,0,2.029175923,0,6.608130705,-0.000228167,0,0,0,0
9633,102475.3945,09/24/2013 20:48:06,95275.30232,2,1,-0.076687001,2.613943338,0,2.029389228,0,6.608688574,-0.000260735,0,0,0,0
9634,102485.4101,09/24/2013 20:48:16,95285.31785,2,1,-0.076722056,2.610684395,0,2.029602531,0,6.609245792,-0.000260735,0,0,0,0
9635,102495.4254,09/24/2013 20:48:26,95295.33321,2,1,-0.076687001,2.607751369,0,2.029815837,0,6.609802363,-0.000260735,0,0,0,0
9636,102505.4409,09/24/2013 20:48:36,95305.34867,2,1,-0.076651938,2.604492664,0,2.030029151,0,6.61035829,-0.000293303,0,0,0,0
9637,102515.4564,09/24/2013 20:48:46,95315.36415,2,1,-0.076651938,2.601559401,0,2.030242463,0,6.610913538,-0.000195551,0,0,0,0
9638,102525.4727,09/24/2013 20:48:56,95325.38047,2,1,-0.076687001,2.597974777,0,2.030455802,0,6.611468164,-0.000260687,0,0,0,0
9639,102535.4872,09/24/2013 20:49:06,95335.395,2,1,-0.076687001,2.594878674,0,2.030669107,0,6.612021996,-0.000260735,0,0,0,0
9640,102545.5026,09/24/2013 20:49:16,95345.41044,2,1,-0.076651938,2.59161973,0,2.030882442,0,6.612575188,-0.000260735,0,0,0,0
9641,102555.5181,09/24/2013 20:49:26,95355.42589,2,1,-0.076687001,2.587872028,0,2.031095768,0,6.613127631,-0.000293303,0,0,0,0
9642,102565.5335,09/24/2013 20:49:36,95365.44133,2,1,-0.076651938,2.584450245,0,2.031309082,0,6.613679298,-0.000293303,0,0,0,0
9643,102575.549,09/24/2013 20:49:46,95375.4568,2,1,-0.076722056,2.580702305,0,2.031522413,0,6.614230248,-0.000293303,0,0,0,0
9644,102585.5644,09/24/2013 20:49:56,95385.47222,2,1,-0.076722056,2.576954603,0,2.031735741,0,6.614780407,-0.000293303,0,0,0,0
9645,102595.5799,09/24/2013 20:50:06,95395.48766,2,1,-0.076651938,2.573369741,0,2.031949063,0,6.615329743,-0.000293303,0,0,0,0
9646,102605.5953,09/24/2013 20:50:16,95405.50311,2,1,-0.076651938,2.569296122,0,2.032162404,0,6.615878293,-0.000293303,0,0,0,0
9647,102615.6108,09/24/2013 20:50:26,95415.51854,2,1,-0.076687001,2.565222502,0,2.032375734,0,6.616425965,-0.000325871,0,0,0,0
9648,102625.6263,09/24/2013 20:50:36,95425.5341,2,1,-0.076651938,2.560985804,0,2.032589063,0,6.616972753,-0.000325918,0,0,0,0
9649,102635.6416,09/24/2013 20:50:47,95435.54944,2,1,-0.076687001,2.556586266,0,2.032802386,0,6.617518607,-0.000358486,0,0,0,0
9650,102645.6571,09/24/2013 20:50:57,95445.5649,2,1,-0.076651938,2.552186728,0,2.033015718,0,6.618063539,-0.000325918,0,0,0,0
9651,102655.6726,09/24/2013 20:51:07,95455.58042,2,1,-0.076651938,2.547461271,0,2.033229063,0,6.618607517,-0.000358486,0,0,0,0
9652,102665.6881,09/24/2013 20:51:17,95465.59592,2,1,-0.076651938,2.542409897,0,2.033442412,0,6.619150479,-0.000391102,0,0,0,0
9653,102675.7035,09/24/2013 20:51:27,95475.61128,2,1,-0.076687001,2.537358761,0,2.033655745,0,6.619692327,-0.000423622,0,0,0,0
9654,102685.7189,09/24/2013 20:51:37,95485.62667,2,1,-0.076687001,2.53181839,0,2.033869086,0,6.620233072,-0.000456285,0,0,0,0
9655,102695.7343,09/24/2013 20:51:47,95495.6421,2,1,-0.076722056,2.526115417,0,2.034082422,0,6.620772631,-0.000521421,0,0,0,0
9656,102705.7498,09/24/2013 20:51:57,95505.65755,2,1,-0.076687001,2.520412207,0,2.034295764,0,6.621310966,-0.000456238,0,0,0,0
9657,102715.7652,09/24/2013 20:52:07,95515.67302,2,1,-0.076687001,2.514057398,0,2.034509101,0,6.621847988,-0.000488806,0,0,0,0
9658,102725.782,09/24/2013 20:52:17,95525.68981,2,1,-0.076651938,2.507539511,0,2.034722463,0,6.6223837,-0.000521421,0,0,0,0
9659,102735.7962,09/24/2013 20:52:27,95535.70396,2,1,-0.076722056,2.500369787,0,2.034935769,0,6.622917813,-0.000586605,0,0,0,0
9660,102745.8127,09/24/2013 20:52:37,95545.7205,2,1,-0.076651938,2.493037224,0,2.035149127,0,6.623450509,-0.000586605,0,0,0,0
9661,102755.827,09/24/2013 20:52:47,95555.73478,2,1,-0.076687001,2.485378742,0,2.035362439,0,6.623981477,-0.000554037,0,0,0,0
9662,102765.8424,09/24/2013 20:52:57,95565.75023,2,1,-0.076687001,2.476905584,0,2.035575777,0,6.62451081,-0.000716972,0,0,0,0
9663,102775.858,09/24/2013 20:53:07,95575.76576,2,1,-0.076687001,2.468432426,0,2.035789115,0,6.625038356,-0.000684357,0,0,0,0
9664,102785.8734,09/24/2013 20:53:17,95585.78119,2,1,-0.076687001,2.459470272,0,2.036002441,0,6.625563991,-0.000782156,0,0,0,0
9665,102795.8888,09/24/2013 20:53:27,95595.79655,2,1,-0.076687001,2.44985652,0,2.036215768,0,6.62608764,-0.000782108,0,0,0,0
9666,102805.9042,09/24/2013 20:53:37,95605.81201,2,1,-0.076651938,2.439916611,0,2.036429094,0,6.626609196,-0.000814772,0,0,0,0
9667,102815.9197,09/24/2013 20:53:47,95615.82745,2,1,-0.076722056,2.429162264,0,2.036642427,0,6.62712856,-0.000912476,0,0,0,0
9668,102825.9352,09/24/2013 20:53:57,95625.84296,2,1,-0.076651938,2.417918921,0,2.036855761,0,6.62764558,-0.000912523,0,0,0,0
9669,102835.9506,09/24/2013 20:54:07,95635.85834,2,1,-0.076651938,2.405698061,0,2.037069093,0,6.628160102,-0.000977659,0,0,0,0
9670,102845.966,09/24/2013 20:54:17,95645.87378,2,1,-0.076651938,2.392499208,0,2.037282425,0,6.628671927,-0.001042891,0,0,0,0
9671,102855.9815,09/24/2013 20:54:27,95655.88929,2,1,-0.076651938,2.378485918,0,2.037495753,0,6.62918083,-0.001140642,0,0,0,0
9672,102865.9969,09/24/2013 20:54:37,95665.90466,2,1,-0.076687001,2.362680197,0,2.037709077,0,6.629686535,-0.001303577,0,0,0,0
9673,102876.0124,09/24/2013 20:54:47,95675.92014,2,1,-0.076687001,2.345407724,0,2.037922407,0,6.630188754,-0.001433945,0,0,0,0
9674,102886.0279,09/24/2013 20:54:57,95685.93565,2,1,-0.076651938,2.326506138,0,2.038135729,0,6.630687089,-0.001531696,0,0,0,0
9675,102896.0432,09/24/2013 20:55:07,95695.95101,2,1,-0.076687001,2.305160046,0,2.03834904,0,6.631181123,-0.001759815,0,0,0,0
9676,102906.0587,09/24/2013 20:55:17,95705.96653,2,1,-0.076687001,2.282347441,0,2.038562362,0,6.631670488,-0.001890182,0,0,0,0
9677,102916.0742,09/24/2013 20:55:27,95715.98194,2,1,-0.076651938,2.257579803,0,2.038775668,0,6.632154715,-0.002020502,0,0,0,0
9678,102926.0905,09/24/2013 20:55:37,95725.99825,2,1,-0.076651938,2.231345415,0,2.038988988,0,6.632633509,-0.002118301,0,0,0,0
9679,102936.105,09/24/2013 20:55:47,95736.01278,2,1,-0.076651938,2.203644514,0,2.039202278,0,6.633106458,-0.002183485,0,0,0,0
9680,102946.1204,09/24/2013 20:55:57,95746.02822,2,1,-0.076616876,2.174965858,0,2.039415591,0,6.633573435,-0.002281237,0,0,0,0
9681,102956.1359,09/24/2013 20:56:07,95756.04372,2,1,-0.076651938,2.145309687,0,2.039628903,0,6.634034189,-0.002313852,0,0,0,0
9682,102966.1513,09/24/2013 20:56:17,95766.05911,2,1,-0.076722056,2.115327597,0,2.039842207,0,6.634488613,-0.002378988,0,0,0,0
9683,102976.1668,09/24/2013 20:56:27,95776.07454,2,1,-0.076651938,2.085508347,0,2.04005551,0,6.634936655,-0.00234642,0,0,0,0
9684,102986.1823,09/24/2013 20:56:37,95786.09005,2,1,-0.076722056,2.055526257,0,2.04026881,0,6.635378307,-0.002411604,0,0,0,0
9685,102996.1977,09/24/2013 20:56:47,95796.10545,2,1,-0.076687001,2.025707006,0,2.040482114,0,6.635813578,-0.00234642,0,0,0,0
9686,103004.8694,09/24/2013 20:56:56,95804.77715,2,1,-0.076722056,1.999798536,0,2.0406668,0,6.636185326,-0.002411604,0,0,0,0
9687,103005.8839,09/24/2013 20:56:57,1.015602474,3,1,0,2.016419172,0,2.0406668,0,6.636185326,0.002900457,0,0,0,0
9688,103006.8996,09/24/2013 20:56:58,2.031264503,3,1,0,2.027173519,0,2.0406668,0,6.636185326,0.005051327,0,0,0,0
9689,103007.9151,09/24/2013 20:56:59,3.046801441,3,1,0,2.03711319,0,2.0406668,0,6.636185326,0.007039261,0,0,0,0
9690,103008.9307,09/24/2013 20:57:00,4.062408587,3,1,0,2.045423508,0,2.0406668,0,6.636185326,0.008505821,0,0,0,0
9691,103009.9464,09/24/2013 20:57:01,5.078036752,3,1,0,2.053407907,0,2.0406668,0,6.636185326,0.007234812,0,0,0,0
9692,103010.962,09/24/2013 20:57:02,6.093638725,3,1,0,2.061066389,0,2.0406668,0,6.636185326,0.006648207,0,0,0,0
9693,103011.9776,09/24/2013 20:57:03,7.109250443,3,1,0,2.067747116,0,2.0406668,0,6.636185326,0.006028986,0,0,0,0
9694,103012.9932,09/24/2013 20:57:04,8.124869124,3,1,0,2.074753761,0,2.0406668,0,6.636185326,0.005703115,0,0,0,0
9695,103014.0088,09/24/2013 20:57:05,9.140456413,3,1,0,2.081108809,0,2.0406668,0,6.636185326,0.005409813,0,0,0,0
9696,103014.8838,09/24/2013 20:57:06,10.01544014,3,1,0,2.086323023,0,2.0406668,0,6.636185326,0.005149079,0,0,0,0
